Repository: abubakardawood/tissue-phantom-material-database

Title:
A Database of Silicone Phantom Materials for Modeling Human Tissue Mechanics Across Varying Stiffnesses

Description:
This dataset contains processed mechanical compression test data for soft silicone phantoms
fabricated using Ecoflex (Smooth-On) with varying base materials and thinner concentrations.
The dataset provides force–compression measurements together with derived engineering and
true stress–strain quantities, intended for mechanical characterization, constitutive model
fitting, and the design of tissue-equivalent phantoms.

All files in this dataset are processed outputs generated from raw experimental measurements.
The raw data files are not included in this archive.

File: data/EF50_37_5T/EF50_37_5T_B3.csv (part 2 of 2)
Speed (mm/min): 10;
Machine: INSTRON 5900;
Load cell: 10kN;
Time (s),Compression (mm),Load (N),Engineering Strain [-],Engineering Stress (kPa),True Strain [-],True Stress (kPa)
56.900000,9.479910,64.402650,-0.315997,-32.800000,-0.379793,-22.435299
57.000000,9.496530,64.547550,-0.316551,-32.873797,-0.380603,-22.467564
57.100000,9.513280,64.770110,-0.317109,-32.987146,-0.381421,-22.526614
57.200000,9.529890,64.924680,-0.317663,-33.065868,-0.382232,-22.562065
57.300000,9.546540,65.102840,-0.318218,-33.156604,-0.383045,-22.605576
57.400000,9.563250,65.232630,-0.318775,-33.222706,-0.383863,-22.632138
57.500000,9.579970,65.426900,-0.319332,-33.321647,-0.384681,-22.680967
57.600000,9.596640,65.585030,-0.319888,-33.402181,-0.385498,-22.717224
57.700000,9.613230,65.761730,-0.320441,-33.492174,-0.386311,-22.759908
57.800000,9.629920,65.945520,-0.320997,-33.585778,-0.387130,-22.804833
57.900000,9.646570,66.125640,-0.321552,-33.677512,-0.387948,-22.848429
58.000000,9.663280,66.240030,-0.322109,-33.735770,-0.388769,-22.869164
58.100000,9.679890,66.441240,-0.322663,-33.838246,-0.389586,-22.919896
58.200000,9.696520,66.633140,-0.323217,-33.935980,-0.390405,-22.967283
58.300000,9.713190,66.770580,-0.323773,-34.005977,-0.391226,-22.995760
58.400000,9.729890,66.961880,-0.324330,-34.103405,-0.392050,-23.042659
58.500000,9.746610,67.138900,-0.324887,-34.193561,-0.392875,-23.084518
58.600000,9.763230,67.354580,-0.325441,-34.303406,-0.393696,-23.139671
58.700000,9.779910,67.505310,-0.325997,-34.380172,-0.394521,-23.172339
58.800000,9.796630,67.645360,-0.326554,-34.451499,-0.395348,-23.201213
58.900000,9.813290,67.837070,-0.327110,-34.549136,-0.396173,-23.247780
59.000000,9.829860,68.011800,-0.327662,-34.638125,-0.396994,-23.288528
59.100000,9.846590,68.211660,-0.328220,-34.739913,-0.397824,-23.337590
59.200000,9.863260,68.371880,-0.328775,-34.821513,-0.398651,-23.373058
59.300000,9.879960,68.545960,-0.329332,-34.910171,-0.399481,-23.413134
59.400000,9.896620,68.708240,-0.329887,-34.992819,-0.400309,-23.449131
59.500000,9.913260,68.940620,-0.330442,-35.111169,-0.401137,-23.508964
59.600000,9.929920,69.083400,-0.330997,-35.183887,-0.401967,-23.538114
59.700000,9.946620,69.255110,-0.331554,-35.271338,-0.402800,-23.576985
59.800000,9.963270,69.434230,-0.332109,-35.362563,-0.403630,-23.618338
59.900000,9.979880,69.628720,-0.332663,-35.461616,-0.404460,-23.664860
60.000000,9.996590,69.812170,-0.333220,-35.555046,-0.405295,-23.707406
60.100000,10.013280,69.990780,-0.333776,-35.646012,-0.406129,-23.748228
60.200000,10.029960,70.156800,-0.334332,-35.730565,-0.406964,-23.784694
60.300000,10.046560,70.350650,-0.334885,-35.829292,-0.407796,-23.830587
60.400000,10.063280,70.524990,-0.335443,-35.918082,-0.408634,-23.869625
60.500000,10.079940,70.691120,-0.335998,-36.002692,-0.409470,-23.905859
60.600000,10.096620,70.910930,-0.336554,-36.114640,-0.410308,-23.960114
60.700000,10.113300,71.102900,-0.337110,-36.212410,-0.411146,-24.004844
60.800000,10.129940,71.253940,-0.337665,-36.289334,-0.411983,-24.035708
60.900000,10.146630,71.454120,-0.338221,-36.391284,-0.412824,-24.082988
61.000000,10.163310,71.637150,-0.338777,-36.484501,-0.413664,-24.124391
61.100000,10.180000,71.797820,-0.339333,-36.566329,-0.414506,-24.158155
61.200000,10.196600,72.059200,-0.339887,-36.699449,-0.415344,-24.225796
61.300000,10.213290,72.193470,-0.340443,-36.767832,-0.416187,-24.250481
61.400000,10.229970,72.415340,-0.340999,-36.880830,-0.417030,-24.304504
61.500000,10.246640,72.566580,-0.341555,-36.957856,-0.417874,-24.334728
61.600000,10.263200,72.746800,-0.342107,-37.049641,-0.418712,-24.374712
61.700000,10.279880,72.935920,-0.342663,-37.145959,-0.419558,-24.417426
61.800000,10.296570,73.143420,-0.343219,-37.251638,-0.420405,-24.466168
61.900000,10.313220,73.343700,-0.343774,-37.353640,-0.421250,-24.512430
62.000000,10.329880,73.511310,-0.344329,-37.439003,-0.422097,-24.547656
62.100000,10.346560,73.715740,-0.344885,-37.543118,-0.422945,-24.595047
62.200000,10.363260,73.906060,-0.345442,-37.640047,-0.423795,-24.637594
62.300000,10.379940,74.113180,-0.345998,-37.745533,-0.424645,-24.685654
62.400000,10.396640,74.295010,-0.346555,-37.838138,-0.425496,-24.725155
62.500000,10.413240,74.466530,-0.347108,-37.925492,-0.426344,-24.761251
62.600000,10.429870,74.664360,-0.347662,-38.026246,-0.427193,-24.805953
62.700000,10.446600,74.834550,-0.348220,-38.112923,-0.428048,-24.841241
62.800000,10.463340,75.029670,-0.348778,-38.212297,-0.428905,-24.884689
62.900000,10.479920,75.231080,-0.349331,-38.314874,-0.429754,-24.930314
63.000000,10.496590,75.465480,-0.349886,-38.434253,-0.430608,-24.986633
63.100000,10.513270,75.627520,-0.350442,-38.516780,-0.431464,-25.018870
63.200000,10.529910,75.871250,-0.350997,-38.640910,-0.432318,-25.078067
63.300000,10.546560,76.024710,-0.351552,-38.719067,-0.433173,-25.107301
63.400000,10.563220,76.270390,-0.352107,-38.844191,-0.434030,-25.166866
63.500000,10.579890,76.428700,-0.352663,-38.924817,-0.434888,-25.197474
63.600000,10.596540,76.645080,-0.353218,-39.035019,-0.435746,-25.247147
63.700000,10.613210,76.856210,-0.353774,-39.142546,-0.436605,-25.294944
63.800000,10.629850,77.048130,-0.354328,-39.240290,-0.437464,-25.336344
63.900000,10.646530,77.278480,-0.354884,-39.357607,-0.438326,-25.390209
64.000000,10.663250,77.444580,-0.355442,-39.442201,-0.439190,-25.422799
64.100000,10.679930,77.665450,-0.355998,-39.554689,-0.440053,-25.473312
64.200000,10.696560,77.877980,-0.356552,-39.662930,-0.440914,-25.521033
64.300000,10.713220,78.080740,-0.357107,-39.766194,-0.441777,-25.565395
64.400000,10.729930,78.287370,-0.357664,-39.871430,-0.442644,-25.610842
64.500000,10.746610,78.499550,-0.358220,-39.979493,-0.443510,-25.658025
64.600000,10.763280,78.699120,-0.358776,-40.081133,-0.444376,-25.700984
64.700000,10.779930,78.901270,-0.359331,-40.184087,-0.445242,-25.744699
64.800000,10.796570,79.101650,-0.359886,-40.286140,-0.446108,-25.787735
64.900000,10.813280,79.313800,-0.360443,-40.394187,-0.446979,-25.834398
65.000000,10.829970,79.495560,-0.360999,-40.486756,-0.447849,-25.871078
65.100000,10.846560,79.746640,-0.361552,-40.614630,-0.448715,-25.930329
65.200000,10.863180,79.940540,-0.362106,-40.713383,-0.449583,-25.970823
65.300000,10.879900,80.139590,-0.362663,-40.814758,-0.450457,-26.012742
65.400000,10.896600,80.389110,-0.363220,-40.941838,-0.451331,-26.070943
65.500000,10.913240,80.573540,-0.363775,-41.035767,-0.452202,-26.107995
65.600000,10.929920,80.757290,-0.364331,-41.129350,-0.453077,-26.144667
65.700000,10.946620,80.999960,-0.364887,-41.252941,-0.453953,-26.200265
65.800000,10.963290,81.180500,-0.365443,-41.344889,-0.454828,-26.235689
65.900000,10.979890,81.418850,-0.365996,-41.466280,-0.455701,-26.289773
66.000000,10.996520,81.620760,-0.366551,-41.569112,-0.456575,-26.331926
66.100000,11.013210,81.848100,-0.367107,-41.684895,-0.457454,-26.382078
66.200000,11.029880,82.067760,-0.367663,-41.796767,-0.458332,-26.429656
66.300000,11.046600,82.250040,-0.368220,-41.889601,-0.459214,-26.465012
66.400000,11.063240,82.530620,-0.368775,-42.032500,-0.460092,-26.531979
66.500000,11.079890,82.745210,-0.369330,-42.141789,-0.460972,-26.577576
66.600000,11.096620,82.964260,-0.369887,-42.253351,-0.461857,-26.624371
66.700000,11.113290,83.176350,-0.370443,-42.361367,-0.462739,-26.668895
66.800000,11.129890,83.395010,-0.370996,-42.472730,-0.463618,-26.715503
66.900000,11.146540,83.616980,-0.371551,-42.585778,-0.464501,-26.762976
67.000000,11.163250,83.845440,-0.372108,-42.702132,-0.465388,-26.812313
67.100000,11.179960,84.061840,-0.372665,-42.812344,-0.466275,-26.857667
67.200000,11.196620,84.287890,-0.373221,-42.927470,-0.467161,-26.906051
67.300000,11.213250,84.476120,-0.373775,-43.023335,-0.468046,-26.942288
67.400000,11.229900,84.738560,-0.374330,-43.156994,-0.468932,-27.002037
67.500000,11.246590,84.961360,-0.374886,-43.270465,-0.469822,-27.048959
67.600000,11.263310,85.164710,-0.375444,-43.374031,-0.470714,-27.089526
67.700000,11.279920,85.415560,-0.375997,-43.501787,-0.471601,-27.145231
67.800000,11.296580,85.636200,-0.376553,-43.614159,-0.472491,-27.191131
67.900000,11.313250,85.881030,-0.377108,-43.738849,-0.473383,-27.244565
68.000000,11.329960,86.110070,-0.377665,-43.855499,-0.474277,-27.292797
68.100000,11.346590,86.326090,-0.378220,-43.965517,-0.475168,-27.336894
68.200000,11.363240,86.598470,-0.378775,-44.104239,-0.476061,-27.398670
68.300000,11.379920,86.779850,-0.379331,-44.196615,-0.476957,-27.431483
68.400000,11.396620,86.991200,-0.379887,-44.304254,-0.477854,-27.473629
68.500000,11.413270,87.252330,-0.380442,-44.437247,-0.478749,-27.531437
68.600000,11.429900,87.489250,-0.380997,-44.557909,-0.479645,-27.581494
68.700000,11.446560,87.778180,-0.381552,-44.705060,-0.480542,-27.647755
68.800000,11.463220,87.973110,-0.382107,-44.804337,-0.481441,-27.684271
68.900000,11.479920,88.232340,-0.382664,-44.936362,-0.482342,-27.740834
69.000000,11.496530,88.414470,-0.383218,-45.029120,-0.483239,-27.773166
69.100000,11.513230,88.645290,-0.383774,-45.146675,-0.484142,-27.820540
69.200000,11.529920,88.944140,-0.384331,-45.298879,-0.485045,-27.889130
69.300000,11.546670,89.137760,-0.384889,-45.397488,-0.485953,-27.924494
69.400000,11.563240,89.409680,-0.385441,-45.535976,-0.486851,-27.984529
69.500000,11.579860,89.676800,-0.385995,-45.672019,-0.487753,-28.042833
69.600000,11.596560,89.838660,-0.386552,-45.754454,-0.488660,-28.067978
69.700000,11.613280,90.092050,-0.387109,-45.883504,-0.489569,-28.121572
69.800000,11.629940,90.374350,-0.387665,-46.027278,-0.490475,-28.184129
69.900000,11.646560,90.603490,-0.388219,-46.143979,-0.491380,-28.230025
70.000000,11.663230,90.842430,-0.388774,-46.265670,-0.492289,-28.278765
70.100000,11.679900,91.092510,-0.389330,-46.393034,-0.493199,-28.330834
70.200000,11.696560,91.333110,-0.389885,-46.515571,-0.494108,-28.379832
70.300000,11.713160,91.571560,-0.390439,-46.637013,-0.495016,-28.428120
70.400000,11.729880,91.846290,-0.390996,-46.776931,-0.495930,-28.487338
70.500000,11.746580,92.079710,-0.391553,-46.895811,-0.496845,-28.533631
70.600000,11.763270,92.352840,-0.392109,-47.034915,-0.497760,-28.592102
70.700000,11.779920,92.596980,-0.392664,-47.159255,-0.498673,-28.641513
70.800000,11.796540,92.811970,-0.393218,-47.268748,-0.499586,-28.681826
70.900000,11.813270,93.102170,-0.393776,-47.416546,-0.500505,-28.745064
71.000000,11.829980,93.329190,-0.394333,-47.532166,-0.501424,-28.788680
71.100000,11.846650,93.576830,-0.394888,-47.658288,-0.502342,-28.838586
71.200000,11.863240,93.879530,-0.395441,-47.812452,-0.503257,-28.905432
71.300000,11.879950,94.139300,-0.395998,-47.944752,-0.504178,-28.958710
71.400000,11.896650,94.345700,-0.396555,-48.049870,-0.505100,-28.995454
71.500000,11.913300,94.631110,-0.397110,-48.195229,-0.506021,-29.056421
71.600000,11.929940,94.900370,-0.397665,-48.332362,-0.506941,-29.112289
71.700000,11.946550,95.160800,-0.398218,-48.464997,-0.507861,-29.165347
71.800000,11.963240,95.430440,-0.398775,-48.602324,-0.508785,-29.220948
71.900000,11.979910,95.695020,-0.399330,-48.737073,-0.509710,-29.274882
72.000000,11.996620,95.904120,-0.399887,-48.843567,-0.510638,-29.311643
72.100000,12.013210,96.202870,-0.400440,-48.995719,-0.511560,-29.375857
72.200000,12.029900,96.468670,-0.400997,-49.131090,-0.512488,-29.429687
72.300000,12.046600,96.722280,-0.401553,-49.260253,-0.513418,-29.479634
72.400000,12.063290,96.958690,-0.402110,-49.380655,-0.514348,-29.524216
72.500000,12.079920,97.216940,-0.402664,-49.512181,-0.515276,-29.575408
72.600000,12.096600,97.534420,-0.403220,-49.673872,-0.516207,-29.644373
72.700000,12.113290,97.812450,-0.403776,-49.815472,-0.517139,-29.701163
72.800000,12.129960,98.081870,-0.404332,-49.952686,-0.518072,-29.755217
72.900000,12.146570,98.301480,-0.404886,-50.064533,-0.519002,-29.794121
73.000000,12.163220,98.623830,-0.405441,-50.228704,-0.519935,-29.863945
73.100000,12.179890,98.916150,-0.405996,-50.377582,-0.520870,-29.924468
73.200000,12.196580,99.170650,-0.406553,-50.507197,-0.521807,-29.973362
73.300000,12.213290,99.414630,-0.407110,-50.631455,-0.522746,-30.018900
73.400000,12.229900,99.693920,-0.407663,-50.773697,-0.523680,-30.075122
73.500000,12.246580,99.978700,-0.408219,-50.918734,-0.524619,-30.132722
73.600000,12.263280,100.191180,-0.408776,-51.026949,-0.525560,-30.168357
73.700000,12.279930,100.521630,-0.409331,-51.195246,-0.526499,-30.239445
73.800000,12.296520,100.800290,-0.409884,-51.337166,-0.527436,-30.294883
73.900000,12.313200,101.115480,-0.410440,-51.497691,-0.528379,-30.360979
74.000000,12.329870,101.360840,-0.410996,-51.622652,-0.529322,-30.405966
74.100000,12.346560,101.636090,-0.411552,-51.762836,-0.530267,-30.459737
74.200000,12.363200,101.923950,-0.412107,-51.909441,-0.531210,-30.517215
74.300000,12.379880,102.215680,-0.412663,-52.058018,-0.532156,-30.575618
74.400000,12.396550,102.521770,-0.413218,-52.213909,-0.533102,-30.638164
74.500000,12.413240,102.781440,-0.413775,-52.346158,-0.534051,-30.686644
74.600000,12.429920,103.089340,-0.414331,-52.502970,-0.535000,-30.749379
74.700000,12.446540,103.358380,-0.414885,-52.639991,-0.535946,-30.800466
74.800000,12.463230,103.643470,-0.415441,-52.785186,-0.536898,-30.856055
74.900000,12.479940,103.921940,-0.415998,-52.927009,-0.537851,-30.909479
75.000000,12.496640,104.291470,-0.416555,-53.115210,-0.538805,-30.989821
75.100000,12.513250,104.522360,-0.417108,-53.232801,-0.539754,-31.028956
75.200000,12.529900,104.839490,-0.417663,-53.394314,-0.540707,-31.093467
75.300000,12.546610,105.122380,-0.418220,-53.538389,-0.541663,-31.147546
75.400000,12.563250,105.429070,-0.418775,-53.694584,-0.542617,-31.208635
75.500000,12.579890,105.726310,-0.419330,-53.845968,-0.543572,-31.266756
75.600000,12.596560,106.007060,-0.419885,-53.988952,-0.544529,-31.319783
75.700000,12.613250,106.327320,-0.420442,-54.152059,-0.545489,-31.384277
75.800000,12.629980,106.610340,-0.420999,-54.296200,-0.546452,-31.437536
75.900000,12.646620,106.915110,-0.421554,-54.451418,-0.547410,-31.497205
76.000000,12.663230,107.188570,-0.422108,-54.590690,-0.548368,-31.547541
76.100000,12.679890,107.544400,-0.422663,-54.771913,-0.549329,-31.621852
76.200000,12.696630,107.860190,-0.423221,-54.932744,-0.550296,-31.684053
76.300000,12.713250,108.113810,-0.423775,-55.061911,-0.551257,-31.728050
76.400000,12.729840,108.465340,-0.424328,-55.240944,-0.552217,-31.800665
76.500000,12.746570,108.744960,-0.424886,-55.383353,-0.553186,-31.851760
76.600000,12.763220,109.047000,-0.425441,-55.537181,-0.554152,-31.909406
76.700000,12.779950,109.370740,-0.425998,-55.702060,-0.555123,-31.973076
76.800000,12.796630,109.696590,-0.426554,-55.868015,-0.556092,-32.037271
76.900000,12.813250,110.010890,-0.427108,-56.028086,-0.557059,-32.098024
77.000000,12.829920,110.326840,-0.427664,-56.188998,-0.558029,-32.158986
77.100000,12.846610,110.620700,-0.428220,-56.338660,-0.559002,-32.213300
77.200000,12.863250,110.943590,-0.428775,-56.503106,-0.559972,-32.275987
77.300000,12.879890,111.274540,-0.429330,-56.671658,-0.560944,-32.340834
77.400000,12.896570,111.584140,-0.429886,-56.829336,-0.561918,-32.399219
77.500000,12.913290,111.924990,-0.430443,-57.002929,-0.562896,-32.466417
77.600000,12.929960,112.233070,-0.430999,-57.159833,-0.563873,-32.524021
77.700000,12.946570,112.577090,-0.431552,-57.335041,-0.564846,-32.591970
77.800000,12.963260,112.852260,-0.432109,-57.475184,-0.565825,-32.639659
77.900000,12.979950,113.195440,-0.432665,-57.649964,-0.566805,-32.706842
78.000000,12.996650,113.499910,-0.433222,-57.805029,-0.567787,-32.762638
78.100000,13.013270,113.849790,-0.433776,-57.983222,-0.568765,-32.831511
78.200000,13.029910,114.178110,-0.434330,-58.150434,-0.569745,-32.893937
78.300000,13.046610,114.535960,-0.434887,-58.332685,-0.570730,-32.964559
78.400000,13.063280,114.835160,-0.435443,-58.485067,-0.571713,-33.018173
78.500000,13.079950,115.172510,-0.435998,-58.656878,-0.572698,-33.082577
78.600000,13.096570,115.536110,-0.436552,-58.842058,-0.573681,-33.154420
78.700000,13.113210,115.830630,-0.437107,-58.992055,-0.574666,-33.206215
78.800000,13.129900,116.194730,-0.437663,-59.177490,-0.575655,-33.277672
78.900000,13.146600,116.521730,-0.438220,-59.344030,-0.576645,-33.338289
79.000000,13.163220,116.839710,-0.438774,-59.505976,-0.577632,-33.396301
79.100000,13.179890,117.217280,-0.439330,-59.698270,-0.578622,-33.471049
79.200000,13.196580,117.561460,-0.439886,-59.873560,-0.579615,-33.536019
79.300000,13.213280,117.878110,-0.440443,-60.034828,-0.580609,-33.592929
79.400000,13.229970,118.294560,-0.440999,-60.246925,-0.581604,-33.678091
79.500000,13.246620,118.591900,-0.441554,-60.398359,-0.582597,-33.729222
79.600000,13.263280,118.955410,-0.442109,-60.583493,-0.583592,-33.798965
79.700000,13.279940,119.267740,-0.442665,-60.742561,-0.584588,-33.853976
79.800000,13.296620,119.644900,-0.443221,-60.934647,-0.585586,-33.927152
79.900000,13.313200,119.993200,-0.443773,-61.112035,-0.586579,-33.992143
80.000000,13.329890,120.329730,-0.444330,-61.283428,-0.587580,-34.053383
80.100000,13.346560,120.696420,-0.444885,-61.470182,-0.588581,-34.123000
80.200000,13.363270,121.033500,-0.445442,-61.641855,-0.589584,-34.183963
80.300000,13.379910,121.434430,-0.445997,-61.846047,-0.590585,-34.262896
80.400000,13.396580,121.770830,-0.446553,-62.017374,-0.591589,-34.323351
80.500000,13.413270,122.152390,-0.447109,-62.211701,-0.592594,-34.396290
80.600000,13.429950,122.518950,-0.447665,-62.398389,-0.593601,-34.464814
80.700000,13.446570,122.857780,-0.448219,-62.570954,-0.594604,-34.525463
80.800000,13.463160,123.221050,-0.448772,-62.755965,-0.595607,-34.592845
80.900000,13.479910,123.615430,-0.449330,-62.956822,-0.596620,-34.668412
81.000000,13.496610,123.983320,-0.449887,-63.144186,-0.597632,-34.736438
81.100000,13.513310,124.340680,-0.450444,-63.326188,-0.598644,-34.801308
81.200000,13.529900,124.706210,-0.450997,-63.512351,-0.599651,-34.868493
81.300000,13.546550,125.116980,-0.451552,-63.721555,-0.600662,-34.947980
81.400000,13.563210,125.501090,-0.452107,-63.917180,-0.601675,-35.019776
81.500000,13.579950,125.849200,-0.452665,-64.094471,-0.602694,-35.081147
81.600000,13.596590,126.239190,-0.453220,-64.293092,-0.603708,-35.154198
81.700000,13.613220,126.644380,-0.453774,-64.499453,-0.604722,-35.231278
81.800000,13.629930,127.006610,-0.454331,-64.683935,-0.605743,-35.296018
81.900000,13.646620,127.416690,-0.454887,-64.892787,-0.606763,-35.373880
82.000000,13.663300,127.802110,-0.455443,-65.089080,-0.607783,-35.444693
82.100000,13.679890,128.173660,-0.455996,-65.278309,-0.608799,-35.511639
82.200000,13.696610,128.568210,-0.456554,-65.479252,-0.609824,-35.584459
82.300000,13.713260,128.957430,-0.457109,-65.677480,-0.610846,-35.655735
82.400000,13.729940,129.365330,-0.457665,-65.885222,-0.611871,-35.731884
82.500000,13.746560,129.786360,-0.458219,-66.099650,-0.612893,-35.811557
82.600000,13.763230,130.177340,-0.458774,-66.298775,-0.613919,-35.882599
82.700000,13.779930,130.577620,-0.459331,-66.502636,-0.614948,-35.955914
82.800000,13.796620,130.964600,-0.459887,-66.699723,-0.615978,-36.025365
82.900000,13.813270,131.391680,-0.460442,-66.917233,-0.617006,-36.105706
83.000000,13.829870,131.786410,-0.460996,-67.118267,-0.618032,-36.177037
83.100000,13.846630,132.178420,-0.461554,-67.317917,-0.619069,-36.247040
83.200000,13.863300,132.594100,-0.462110,-67.529621,-0.620101,-36.323508
83.300000,13.879960,133.022950,-0.462665,-67.748032,-0.621134,-36.403366
83.400000,13.896540,133.426280,-0.463218,-67.953446,-0.622163,-36.476187
83.500000,13.913210,133.823000,-0.463774,-68.155494,-0.623199,-36.546771
83.600000,13.929900,134.240480,-0.464330,-68.368115,-0.624237,-36.622748
83.700000,13.946590,134.699750,-0.464886,-68.602019,-0.625276,-36.709878
83.800000,13.963250,135.103550,-0.465442,-68.807673,-0.626314,-36.781715
83.900000,13.979880,135.534260,-0.465996,-69.027032,-0.627352,-36.860711
84.000000,13.996610,135.903930,-0.466554,-69.215303,-0.628397,-36.922650
84.100000,14.013220,136.350110,-0.467107,-69.442541,-0.629435,-37.005421
84.200000,14.029930,136.817320,-0.467664,-69.680489,-0.630481,-37.093410
84.300000,14.046510,137.225980,-0.468217,-69.888618,-0.631520,-37.165579
84.400000,14.063190,137.632800,-0.468773,-70.095809,-0.632566,-37.236787
84.500000,14.079900,138.087460,-0.469330,-70.327366,-0.633615,-37.320623
84.600000,14.096570,138.537310,-0.469886,-70.556473,-0.634663,-37.402997
84.700000,14.113190,138.957660,-0.470440,-70.770555,-0.635708,-37.477279
84.800000,14.129880,139.408160,-0.470996,-70.999993,-0.636759,-37.559280
84.900000,14.146550,139.813080,-0.471552,-71.206217,-0.637810,-37.628807
85.000000,14.163240,140.274510,-0.472108,-71.441221,-0.638864,-37.713249
85.100000,14.179880,140.732280,-0.472663,-71.674362,-0.639915,-37.796567
85.200000,14.196550,141.156980,-0.473218,-71.890660,-0.640969,-37.870681
85.300000,14.213230,141.582120,-0.473774,-72.107182,-0.642025,-37.944650
85.400000,14.229920,142.034290,-0.474331,-72.337470,-0.643083,-38.025590
85.500000,14.246600,142.486860,-0.474887,-72.567962,-0.644141,-38.106404
85.600000,14.263210,142.946440,-0.475440,-72.802024,-0.645196,-38.189005
85.700000,14.279900,143.460970,-0.475997,-73.064072,-0.646257,-38.285817
85.800000,14.296620,143.858750,-0.476554,-73.266660,-0.647321,-38.351140
85.900000,14.313300,144.338610,-0.477110,-73.511050,-0.648384,-38.438193
86.000000,14.329910,144.757160,-0.477664,-73.724216,-0.649444,-38.508837
86.100000,14.346590,145.276720,-0.478220,-73.988826,-0.650509,-38.605914
86.200000,14.363280,145.733370,-0.478776,-74.221396,-0.651575,-38.685973
86.300000,14.379950,146.216640,-0.479332,-74.467523,-0.652642,-38.772881
86.400000,14.396620,146.699780,-0.479887,-74.713584,-0.653710,-38.859482
86.500000,14.413270,147.172740,-0.480442,-74.954461,-0.654777,-38.943165
86.600000,14.429920,147.631590,-0.480997,-75.188151,-0.655846,-39.022851
86.700000,14.446590,148.097670,-0.481553,-75.425524,-0.656917,-39.104137
86.800000,14.463230,148.568120,-0.482108,-75.665122,-0.657988,-39.186387
86.900000,14.479860,149.044980,-0.482662,-75.907985,-0.659059,-39.270085
87.000000,14.496540,149.568590,-0.483218,-76.174657,-0.660134,-39.365692
87.100000,14.513240,150.031460,-0.483775,-76.410395,-0.661212,-39.444982
87.200000,14.529930,150.524060,-0.484331,-76.661274,-0.662290,-39.531843
87.300000,14.546550,151.050290,-0.484885,-76.929281,-0.663365,-39.627427
87.400000,14.563260,151.485350,-0.485442,-77.150855,-0.664447,-39.698590
87.500000,14.579990,152.025360,-0.486000,-77.425880,-0.665531,-39.796928
87.600000,14.596600,152.563550,-0.486553,-77.699978,-0.666609,-39.894795
87.700000,14.613230,152.995740,-0.487108,-77.920091,-0.667689,-39.964617
87.800000,14.629880,153.556920,-0.487663,-78.205897,-0.668772,-40.067801
87.900000,14.646510,154.004810,-0.488217,-78.434006,-0.669855,-40.141191
88.000000,14.663280,154.553540,-0.488776,-78.713472,-0.670947,-40.240216
88.100000,14.679950,155.076110,-0.489332,-78.979614,-0.672035,-40.332388
88.200000,14.696550,155.551150,-0.489885,-79.221550,-0.673119,-40.412101
88.300000,14.713180,156.048110,-0.490439,-79.474650,-0.674206,-40.497156
88.400000,14.729910,156.583530,-0.490997,-79.747337,-0.675301,-40.591634
88.500000,14.746610,157.096370,-0.491554,-80.008524,-0.676396,-40.680041
88.600000,14.763240,157.609700,-0.492108,-80.269961,-0.677486,-40.768471
88.700000,14.779900,158.133300,-0.492663,-80.536628,-0.678580,-40.859185
88.800000,14.796630,158.673610,-0.493221,-80.811806,-0.679680,-40.953726
88.900000,14.813270,159.220890,-0.493776,-81.090533,-0.680775,-41.050001
89.000000,14.829910,159.738340,-0.494330,-81.354069,-0.681872,-41.138285
89.100000,14.846590,160.272670,-0.494886,-81.626201,-0.682972,-41.230509
89.200000,14.863230,160.830610,-0.495441,-81.910357,-0.684070,-41.328608
89.300000,14.879940,161.366200,-0.495998,-82.183131,-0.685175,-41.420462
89.400000,14.896630,161.878300,-0.496554,-82.443941,-0.686279,-41.506045
89.500000,14.913250,162.413910,-0.497108,-82.716725,-0.687381,-41.597552
89.600000,14.929910,162.980240,-0.497664,-83.005155,-0.688485,-41.696505
89.700000,14.946620,163.549580,-0.498221,-83.295117,-0.689595,-41.795768
89.800000,14.963290,164.091930,-0.498776,-83.571334,-0.690703,-41.887930
89.900000,14.979910,164.642580,-0.499330,-83.851777,-0.691809,-41.982041
90.000000,14.996590,165.153580,-0.499886,-84.112028,-0.692920,-42.065575
90.100000,15.013270,165.742200,-0.500442,-84.411809,-0.694032,-42.168566
90.200000,15.029970,166.324580,-0.500999,-84.708413,-0.695147,-42.269583
90.300000,15.046570,166.902190,-0.501552,-85.002587,-0.696257,-42.369341
90.400000,15.063200,167.422230,-0.502107,-85.267442,-0.697369,-42.454091
90.500000,15.079850,167.999880,-0.502662,-85.561636,-0.698485,-42.553082
90.600000,15.096570,168.578510,-0.503219,-85.856330,-0.699606,-42.651794
90.700000,15.113260,169.172440,-0.503775,-86.158816,-0.700726,-42.754130
90.800000,15.129920,169.731190,-0.504331,-86.443385,-0.701846,-42.847335
90.900000,15.146590,170.320270,-0.504886,-86.743401,-0.702968,-42.947843
91.000000,15.163290,170.929150,-0.505443,-87.053501,-0.704093,-43.052918
91.100000,15.179930,171.492360,-0.505998,-87.340342,-0.705215,-43.146333
91.200000,15.196540,172.081180,-0.506551,-87.640225,-0.706336,-43.245952
91.300000,15.213190,172.715590,-0.507106,-87.963328,-0.707462,-43.356567
91.400000,15.229880,173.260990,-0.507663,-88.241098,-0.708591,-43.444387
91.500000,15.246600,173.849520,-0.508220,-88.540833,-0.709724,-43.542611
91.600000,15.263260,174.459870,-0.508775,-88.851682,-0.710854,-43.646138
91.700000,15.279900,175.082170,-0.509330,-89.168617,-0.711983,-43.752365
91.800000,15.296580,175.679690,-0.509886,-89.472931,-0.713117,-43.851936
91.900000,15.313250,176.292510,-0.510442,-89.785038,-0.714252,-43.955014
92.000000,15.329960,176.929700,-0.510999,-90.109556,-0.715390,-44.063693
92.100000,15.346580,177.510010,-0.511553,-90.405106,-0.716524,-44.158133
92.200000,15.363260,178.125460,-0.512109,-90.718552,-0.717663,-44.260795
92.300000,15.379950,178.772900,-0.512665,-91.048290,-0.718804,-44.371019
92.400000,15.396650,179.424620,-0.513222,-91.380209,-0.719946,-44.481906
92.500000,15.413230,180.009310,-0.513774,-91.677989,-0.721082,-44.576191
92.600000,15.429860,180.645900,-0.514329,-92.002201,-0.722223,-44.682832
92.700000,15.446540,181.303680,-0.514885,-92.337206,-0.723369,-44.794194
92.800000,15.463250,181.922410,-0.515442,-92.652323,-0.724517,-44.895455
92.900000,15.479940,182.595140,-0.515998,-92.994941,-0.725666,-45.009738
93.000000,15.496560,183.212370,-0.516552,-93.309294,-0.726812,-45.110191
93.100000,15.513250,183.893480,-0.517108,-93.656180,-0.727963,-45.225789
93.200000,15.529940,184.535020,-0.517665,-93.982914,-0.729116,-45.331280
93.300000,15.546620,185.165150,-0.518221,-94.303837,-0.730269,-45.433639
93.400000,15.563220,185.796920,-0.518774,-94.625594,-0.731418,-45.536296
93.500000,15.579920,186.473740,-0.519331,-94.970296,-0.732576,-45.649309
93.600000,15.596530,187.163090,-0.519884,-95.321379,-0.733728,-45.765287
93.700000,15.613240,187.797040,-0.520441,-95.644247,-0.734889,-45.867028
93.800000,15.629890,188.486590,-0.520996,-95.995432,-0.736047,-45.982164
93.900000,15.646530,189.200790,-0.521551,-96.359171,-0.737206,-46.102949
94.000000,15.663250,189.848460,-0.522108,-96.689027,-0.738371,-46.206880
94.100000,15.679970,190.540300,-0.522666,-97.041378,-0.739538,-46.321181
94.200000,15.696630,191.235600,-0.523221,-97.395491,-0.740702,-46.436125
94.300000,15.713240,191.915450,-0.523775,-97.741736,-0.741864,-46.547091
94.400000,15.730000,192.628860,-0.524333,-98.105073,-0.743038,-46.665313
94.500000,15.746620,193.317060,-0.524887,-98.455570,-0.744203,-46.777488
94.600000,15.763260,194.052080,-0.525442,-98.829913,-0.745371,-46.900526
94.700000,15.779870,194.712220,-0.525996,-99.166119,-0.746539,-47.005170
94.800000,15.796470,195.436480,-0.526549,-99.534982,-0.747707,-47.124937
94.900000,15.813190,196.132140,-0.527106,-99.889279,-0.748885,-47.237007
95.000000,15.829940,196.882350,-0.527665,-100.271357,-0.750066,-47.361705
95.100000,15.846600,197.559070,-0.528220,-100.616008,-0.751243,-47.468620
95.200000,15.863190,198.312910,-0.528773,-100.999936,-0.752415,-47.593897
95.300000,15.879890,199.012760,-0.529330,-101.356366,-0.753597,-47.705435
95.400000,15.896590,199.752300,-0.529886,-101.733011,-0.754781,-47.826079
95.500000,15.913270,200.488080,-0.530442,-102.107741,-0.755964,-47.945472
95.600000,15.929900,201.221650,-0.530997,-102.481345,-0.757145,-48.064092
95.700000,15.946600,201.958530,-0.531553,-102.856635,-0.758333,-48.182848
95.800000,15.963300,202.686160,-0.532110,-103.227214,-0.759522,-48.298981
95.900000,15.979960,203.458340,-0.532665,-103.620482,-0.760710,-48.425443
96.000000,15.996610,204.201920,-0.533220,-103.999184,-0.761898,-48.544704
96.100000,16.013230,204.950010,-0.533774,-104.380183,-0.763085,-48.664720
96.200000,16.029920,205.681950,-0.534331,-104.752957,-0.764279,-48.780240
96.300000,16.046560,206.542620,-0.534885,-105.191293,-0.765471,-48.926013
96.400000,16.063250,207.245500,-0.535442,-105.549266,-0.766668,-49.033791
96.500000,16.079860,208.034090,-0.535995,-105.950892,-0.767861,-49.161708
96.600000,16.096580,208.796260,-0.536553,-106.339062,-0.769063,-49.282555
96.700000,16.113270,209.607440,-0.537109,-106.752193,-0.770264,-49.414629
96.800000,16.129930,210.378940,-0.537664,-107.145114,-0.771464,-49.537008
96.900000,16.146510,211.177170,-0.538217,-107.551650,-0.772660,-49.665523
97.000000,16.163230,212.006730,-0.538774,-107.974141,-0.773868,-49.800445
97.100000,16.179940,212.768910,-0.539331,-108.362316,-0.775076,-49.919124
97.200000,16.196610,213.592530,-0.539887,-108.781782,-0.776283,-50.051912
97.300000,16.213250,214.445080,-0.540442,-109.215982,-0.777489,-50.191115
97.400000,16.229890,215.222000,-0.540996,-109.611665,-0.778697,-50.312156
97.500000,16.246550,216.027330,-0.541552,-110.021816,-0.779908,-50.439318
97.600000,16.263270,216.880870,-0.542109,-110.456520,-0.781124,-50.577046
97.700000,16.279970,217.666630,-0.542666,-110.856704,-0.782341,-50.698577
97.800000,16.296590,218.445100,-0.543220,-111.253176,-0.783553,-50.818263
97.900000,16.313310,219.357360,-0.543777,-111.717786,-0.784774,-50.968224
98.000000,16.329970,220.136250,-0.544332,-112.114471,-0.785992,-51.086940
98.100000,16.346570,220.999080,-0.544886,-112.553907,-0.787207,-51.224896
98.200000,16.363190,221.878460,-0.545440,-113.001772,-0.788425,-51.366123
98.300000,16.379870,222.705490,-0.545996,-113.422975,-0.789649,-51.494522
98.400000,16.396580,223.531330,-0.546553,-113.843572,-0.790876,-51.622064
98.500000,16.413230,224.444110,-0.547108,-114.308447,-0.792101,-51.769419
98.600000,16.429870,225.285050,-0.547662,-114.736734,-0.793326,-51.899746
98.700000,16.446570,226.146650,-0.548219,-115.175543,-0.794558,-52.034122
98.800000,16.463220,226.992070,-0.548774,-115.606112,-0.795787,-52.164483
98.900000,16.479920,227.899810,-0.549331,-116.068420,-0.797021,-52.308478
99.000000,16.496610,228.781540,-0.549887,-116.517482,-0.798257,-52.446033
99.100000,16.513230,229.634220,-0.550441,-116.951748,-0.799488,-52.576711
99.200000,16.529890,230.574630,-0.550996,-117.430695,-0.800724,-52.726813
99.300000,16.546630,231.459590,-0.551554,-117.881401,-0.801968,-52.863404
99.400000,16.563310,232.390520,-0.552110,-118.355520,-0.803208,-53.010214
99.500000,16.579900,233.288820,-0.552663,-118.813020,-0.804444,-53.149420
99.600000,16.596530,234.192670,-0.553218,-119.273347,-0.805684,-53.289224
99.700000,16.613240,235.107670,-0.553775,-119.739353,-0.806931,-53.430733
99.800000,16.629930,236.042220,-0.554331,-120.215315,-0.808179,-53.576239
99.900000,16.646580,236.964430,-0.554886,-120.684993,-0.809425,-53.718580
100.000000,16.663220,237.895940,-0.555441,-121.159407,-0.810672,-53.862545
100.100000,16.679890,238.875750,-0.555996,-121.658420,-0.811922,-54.016785
100.200000,16.696590,239.811450,-0.556553,-122.134969,-0.813177,-54.160385
100.300000,16.713280,240.726380,-0.557109,-122.600939,-0.814432,-54.298811
100.400000,16.729930,241.690350,-0.557664,-123.091884,-0.815686,-54.447931
100.500000,16.746550,242.642330,-0.558218,-123.576724,-0.816939,-54.593931
100.600000,16.763240,243.653670,-0.558775,-124.091795,-0.818200,-54.752444
100.700000,16.779920,244.629710,-0.559331,-124.588888,-0.819460,-54.902502
100.800000,16.796520,245.567170,-0.559884,-125.066333,-0.820717,-55.043694
100.900000,16.813190,246.573580,-0.560440,-125.578893,-0.821980,-55.199500
101.000000,16.829910,247.508390,-0.560997,-126.054988,-0.823249,-55.338518
101.100000,16.846610,248.521010,-0.561554,-126.570711,-0.824518,-55.494464
101.200000,16.863250,249.539890,-0.562108,-127.089622,-0.825784,-55.651487
101.300000,16.879930,250.502140,-0.562664,-127.579692,-0.827054,-55.795150
101.400000,16.896620,251.539790,-0.563221,-128.108163,-0.828327,-55.954998
101.500000,16.913270,252.543400,-0.563776,-128.619297,-0.829599,-56.106867
101.600000,16.929910,253.536000,-0.564330,-129.124824,-0.830871,-56.255769
101.700000,16.946500,254.594770,-0.564883,-129.664052,-0.832141,-56.418990
101.800000,16.963170,255.624130,-0.565439,-130.188300,-0.833419,-56.574758
101.900000,16.979900,256.670720,-0.565997,-130.721324,-0.834703,-56.733490
102.000000,16.996600,257.660310,-0.566553,-131.225318,-0.835987,-56.879177
102.100000,17.013230,258.727260,-0.567108,-131.768711,-0.837266,-57.041665
102.200000,17.029910,259.762240,-0.567664,-132.295822,-0.838551,-57.196291
102.300000,17.046590,260.846370,-0.568220,-132.847965,-0.839838,-57.361139
102.400000,17.063300,261.897770,-0.568777,-133.383439,-0.841129,-57.518051
102.500000,17.079940,262.952390,-0.569331,-133.920553,-0.842416,-57.675386
102.600000,17.096570,264.030520,-0.569886,-134.469640,-0.843704,-57.837319
102.700000,17.113270,265.092560,-0.570442,-135.010532,-0.844999,-57.994809
102.800000,17.129930,266.179500,-0.570998,-135.564106,-0.846293,-58.157318
102.900000,17.146610,267.275570,-0.571554,-136.122330,-0.847590,-58.321113
103.000000,17.163230,268.368840,-0.572108,-136.679128,-0.848884,-58.483951
103.100000,17.179880,269.464360,-0.572663,-137.237072,-0.850182,-58.646524
103.200000,17.196550,270.579770,-0.573218,-137.805145,-0.851483,-58.812710
103.300000,17.213250,271.739990,-0.573775,-138.396040,-0.852788,-58.987852
103.400000,17.229880,272.865660,-0.574329,-138.969339,-0.854089,-59.155171
103.500000,17.246530,274.004180,-0.574884,-139.549183,-0.855394,-59.324544
103.600000,17.263230,275.161100,-0.575441,-140.138397,-0.856704,-59.497018
103.700000,17.279950,276.293270,-0.575998,-140.715007,-0.858018,-59.663397
103.800000,17.296570,277.483580,-0.576552,-141.321227,-0.859325,-59.842144
103.900000,17.313230,278.592380,-0.577108,-141.885934,-0.860638,-60.002474
104.000000,17.329960,279.761470,-0.577665,-142.481347,-0.861957,-60.174812
104.100000,17.346610,280.988130,-0.578220,-143.106079,-0.863272,-60.359235
104.200000,17.363280,282.173490,-0.578776,-143.709778,-0.864591,-60.534008
104.300000,17.379880,283.342440,-0.579329,-144.305120,-0.865905,-60.704931
104.400000,17.396550,284.544310,-0.579885,-144.917227,-0.867227,-60.881901
104.500000,17.413250,285.737850,-0.580442,-145.525092,-0.868553,-61.056265
104.600000,17.429980,286.910550,-0.580999,-146.122343,-0.869883,-61.225359
104.700000,17.446600,288.113250,-0.581553,-146.734873,-0.871206,-61.400719
104.800000,17.463240,289.351930,-0.582108,-147.365728,-0.872532,-61.582959
104.900000,17.479970,290.601170,-0.582666,-148.001961,-0.873868,-61.766300
105.000000,17.496630,291.806430,-0.583221,-148.615794,-0.875199,-61.939942
105.100000,17.513260,293.054960,-0.583775,-149.251666,-0.876530,-62.122225
105.200000,17.529880,294.305690,-0.584329,-149.888657,-0.877862,-62.304318
105.300000,17.546550,295.513760,-0.584885,-150.503922,-0.879200,-62.476436
105.400000,17.563230,296.833190,-0.585441,-151.175902,-0.880540,-62.671331
105.500000,17.579930,298.147520,-0.585998,-151.845285,-0.881884,-62.864302
105.600000,17.596560,299.423280,-0.586552,-152.495024,-0.883224,-63.048763
105.700000,17.613260,300.663300,-0.587109,-153.126561,-0.884571,-63.224630
105.800000,17.629920,301.958470,-0.587664,-153.786186,-0.885917,-63.411581
105.900000,17.646600,303.274780,-0.588220,-154.456577,-0.887266,-63.602129
106.000000,17.663250,304.571990,-0.588775,-155.117241,-0.888615,-63.788087
106.100000,17.679870,305.889100,-0.589329,-155.788039,-0.889963,-63.977630
106.200000,17.696620,307.230260,-0.589887,-156.471087,-0.891323,-64.170775
106.300000,17.713330,308.534880,-0.590444,-157.135524,-0.892682,-64.355744
106.400000,17.729970,309.856810,-0.590999,-157.808777,-0.894038,-64.543948
106.500000,17.746570,311.177250,-0.591552,-158.481272,-0.895391,-64.731306
106.600000,17.763260,312.584750,-0.592109,-159.198106,-0.896754,-64.935528
106.700000,17.779920,313.916440,-0.592664,-159.876330,-0.898117,-65.123385
106.800000,17.796590,315.315400,-0.593220,-160.588815,-0.899482,-65.324372
106.900000,17.813220,316.689090,-0.593774,-161.288429,-0.900846,-65.519553
107.000000,17.829870,318.091740,-0.594329,-162.002793,-0.902213,-65.719835
107.100000,17.846540,319.496490,-0.594885,-162.718226,-0.903583,-65.919648
107.200000,17.863230,320.931610,-0.595441,-163.449127,-0.904958,-66.124815
107.300000,17.879930,322.349460,-0.595998,-164.171232,-0.906335,-66.325561
107.400000,17.896530,323.707550,-0.596551,-164.862901,-0.907705,-66.513773
107.500000,17.913230,325.131100,-0.597108,-165.587909,-0.909086,-66.714099
107.600000,17.929930,326.595640,-0.597664,-166.333794,-0.910469,-66.922018
107.700000,17.946600,328.045440,-0.598220,-167.072171,-0.911851,-67.126257
107.800000,17.963220,329.522610,-0.598774,-167.824487,-0.913230,-67.335548
107.900000,17.979940,330.974270,-0.599331,-168.563812,-0.914620,-67.538238
108.000000,17.996640,332.457240,-0.599888,-169.319082,-0.916011,-67.746597
108.100000,18.013290,333.944310,-0.600443,-170.076440,-0.917399,-67.955232
108.200000,18.029960,335.433260,-0.600999,-170.834757,-0.918791,-68.163296
108.300000,18.046610,336.966520,-0.601554,-171.615639,-0.920182,-68.379622
108.400000,18.063290,338.442960,-0.602110,-172.367584,-0.921579,-68.583396
108.500000,18.079940,339.974300,-0.602665,-173.147489,-0.922975,-68.797615
108.600000,18.096590,341.495730,-0.603220,-173.922347,-0.924372,-69.008967
108.700000,18.113190,343.017300,-0.603773,-174.697276,-0.925768,-69.219778
108.800000,18.129870,344.553310,-0.604329,-175.479560,-0.927172,-69.432173
108.900000,18.146590,346.125700,-0.604886,-176.280371,-0.928582,-69.650784
109.000000,18.163240,347.664760,-0.605441,-177.064208,-0.929987,-69.862218
109.100000,18.179880,349.267210,-0.605996,-177.880329,-0.931394,-70.085561
109.200000,18.196610,350.870180,-0.606554,-178.696715,-0.932811,-70.307567
109.300000,18.213300,352.479740,-0.607110,-179.516457,-0.934226,-70.530221
109.400000,18.229930,354.035830,-0.607664,-180.308968,-0.935638,-70.741639
109.500000,18.246590,355.643620,-0.608220,-181.127808,-0.937054,-70.962313
109.600000,18.263260,357.298710,-0.608775,-181.970739,-0.938473,-71.191442
109.700000,18.279940,358.924710,-0.609331,-182.798854,-0.939895,-71.413784
109.800000,18.296640,360.581730,-0.609888,-183.642767,-0.941321,-71.641247
109.900000,18.313280,362.197720,-0.610443,-184.465784,-0.942744,-71.859999
110.000000,18.329920,363.850190,-0.610997,-185.307380,-0.944169,-72.085065
110.100000,18.346580,365.527950,-0.611553,-186.161856,-0.945598,-72.314077
110.200000,18.363270,367.223850,-0.612109,-187.025571,-0.947031,-72.545536
110.300000,18.379960,368.925780,-0.612665,-187.892357,-0.948466,-72.777223
110.400000,18.396580,370.628270,-0.613219,-188.759428,-0.949897,-73.008497
110.500000,18.413250,372.359160,-0.613775,-189.640963,-0.951335,-73.244081
110.600000,18.429960,374.071530,-0.614332,-190.513066,-0.952778,-73.474793
110.700000,18.446620,375.842560,-0.614887,-191.415044,-0.954219,-73.716358
110.800000,18.463220,377.601560,-0.615441,-192.310895,-0.955657,-73.954950
110.900000,18.479910,379.401370,-0.615997,-193.227531,-0.957105,-74.199952
111.000000,18.496580,381.118070,-0.616553,-194.101839,-0.958553,-74.427833
111.100000,18.513280,382.953250,-0.617109,-195.036489,-0.960006,-74.677651
111.200000,18.529940,384.729220,-0.617665,-195.940983,-0.961457,-74.915161
111.300000,18.546570,386.539030,-0.618219,-196.862711,-0.962908,-75.158443
111.400000,18.563230,388.372680,-0.618774,-197.796582,-0.964364,-75.405134
111.500000,18.579950,390.223510,-0.619332,-198.739202,-0.965827,-75.653721
111.600000,18.596640,392.037480,-0.619888,-199.663049,-0.967289,-75.894321
111.700000,18.613280,393.923130,-0.620443,-200.623403,-0.968750,-76.148084
111.800000,18.629920,395.718690,-0.620997,-201.537874,-0.970212,-76.383392
111.900000,18.646600,397.611940,-0.621553,-202.502098,-0.971680,-76.636244
112.000000,18.663280,399.525420,-0.622109,-203.476626,-0.973150,-76.891918
112.100000,18.679900,401.388790,-0.622663,-204.425632,-0.974617,-77.137287
112.200000,18.696540,403.274600,-0.623218,-205.386067,-0.976089,-77.385773
112.300000,18.713210,405.244050,-0.623774,-206.389100,-0.977564,-77.649014
112.400000,18.729920,407.188390,-0.624331,-207.379344,-0.979046,-77.906060
112.500000,18.746540,409.124300,-0.624885,-208.365295,-0.980522,-78.161017
112.600000,18.763280,411.098180,-0.625443,-209.370584,-0.982010,-78.421288
112.700000,18.779940,413.014340,-0.625998,-210.346476,-0.983494,-78.670003
112.800000,18.796580,414.977450,-0.626553,-211.346280,-0.984978,-78.926705
112.900000,18.813260,417.014740,-0.627109,-212.383863,-0.986468,-79.196102
113.000000,18.829860,419.022220,-0.627662,-213.406264,-0.987953,-79.459262
113.100000,18.846560,421.002080,-0.628219,-214.414599,-0.989449,-79.715345
113.200000,18.863290,423.031190,-0.628776,-215.448016,-0.990951,-79.979402
113.300000,18.879990,425.113370,-0.629333,-216.508461,-0.992451,-80.252542
113.400000,18.896570,427.164000,-0.629886,-217.552839,-0.993943,-80.519424
113.500000,18.913230,429.246730,-0.630441,-218.613564,-0.995445,-80.790610
113.600000,18.929900,431.316740,-0.630997,-219.667812,-0.996950,-81.058155
113.700000,18.946570,433.399540,-0.631552,-220.728573,-0.998457,-81.326928
113.800000,18.963270,435.507510,-0.632109,-221.802154,-0.999969,-81.599016
113.900000,18.979890,437.684810,-0.632663,-222.911043,-1.001476,-81.883474
114.000000,18.996530,439.809750,-0.633218,-223.993266,-1.002987,-82.156773
114.100000,19.013210,441.977970,-0.633774,-225.097532,-1.004504,-82.436644
114.200000,19.029920,444.101840,-0.634331,-226.179210,-1.006026,-82.706801
114.300000,19.046530,446.299470,-0.634884,-227.298454,-1.007541,-82.990226
114.400000,19.063220,448.551820,-0.635441,-228.445566,-1.009066,-83.281963
114.500000,19.079910,450.802030,-0.635997,-229.591589,-1.010593,-83.572027
114.600000,19.096620,453.013980,-0.636554,-230.718125,-1.012125,-83.853580
114.700000,19.113270,455.305020,-0.637109,-231.884943,-1.013653,-84.148959
114.800000,19.129920,457.564000,-0.637664,-233.035432,-1.015183,-84.437126
114.900000,19.146620,459.846530,-0.638221,-234.197915,-1.016721,-84.727965
115.000000,19.163280,462.183290,-0.638776,-235.388017,-1.018257,-85.027801
115.100000,19.179940,464.487880,-0.639331,-236.561735,-1.019796,-85.320405
115.200000,19.196580,466.823790,-0.639886,-237.751404,-1.021335,-85.617609
115.300000,19.213260,469.133180,-0.640442,-238.927567,-1.022880,-85.908318
115.400000,19.229930,471.460080,-0.640998,-240.112647,-1.024426,-86.201001
115.500000,19.246620,473.825100,-0.641554,-241.317142,-1.025977,-86.499164
115.600000,19.263190,476.233860,-0.642106,-242.543913,-1.027519,-86.804930
115.700000,19.279830,478.599850,-0.642661,-243.748902,-1.029070,-87.100989
115.800000,19.296570,481.054140,-0.643219,-244.998862,-1.030633,-87.410939
115.900000,19.313310,483.469670,-0.643777,-246.229081,-1.032198,-87.712462
116.000000,19.329930,485.890990,-0.644331,-247.462249,-1.033755,-88.014651
116.100000,19.346590,488.389130,-0.644886,-248.734541,-1.035317,-88.329035
116.200000,19.363290,490.903140,-0.645443,-250.014916,-1.036886,-88.644539
116.300000,19.379980,493.468720,-0.645999,-251.321555,-1.038456,-88.967998
116.400000,19.396630,495.937710,-0.646554,-252.579002,-1.040026,-89.272954
116.500000,19.413230,498.465420,-0.647108,-253.866354,-1.041592,-89.587490
116.600000,19.429900,501.041870,-0.647663,-255.178529,-1.043168,-89.908752
116.700000,19.446570,503.657470,-0.648219,-256.510643,-1.044746,-90.235571
116.800000,19.463320,506.282200,-0.648777,-257.847407,-1.046335,-90.561854
116.900000,19.479920,508.889400,-0.649331,-259.175243,-1.047912,-90.884810
117.000000,19.496530,511.528260,-0.649884,-260.519204,-1.049492,-91.211855
117.100000,19.513220,514.197450,-0.650441,-261.878611,-1.051082,-91.542113
117.200000,19.529900,516.903200,-0.650997,-263.256638,-1.052674,-91.877444
117.300000,19.546560,519.622740,-0.651552,-264.641688,-1.054266,-92.213867
117.400000,19.563200,522.306880,-0.652107,-266.008710,-1.055859,-92.542657
117.500000,19.579920,525.054500,-0.652664,-267.408061,-1.057463,-92.880446
117.600000,19.596550,527.816710,-0.653218,-268.814843,-1.059060,-93.220059
117.700000,19.613220,530.608220,-0.653774,-270.236547,-1.060664,-93.562919
117.800000,19.629860,533.441410,-0.654329,-271.679479,-1.062267,-93.911808
117.900000,19.646550,536.287960,-0.654885,-273.129215,-1.063878,-94.260989
118.000000,19.663200,539.136960,-0.655440,-274.580199,-1.065487,-94.609353
118.100000,19.679940,542.063110,-0.655998,-276.070475,-1.067108,-94.968796
118.200000,19.696580,544.960820,-0.656553,-277.546267,-1.068722,-95.322525
118.300000,19.713190,547.871150,-0.657106,-279.028485,-1.070335,-95.677100
118.400000,19.729930,550.846680,-0.657664,-280.543910,-1.071964,-96.040187
118.500000,19.746640,553.812740,-0.658221,-282.054512,-1.073592,-96.400215
118.600000,19.763320,556.816470,-0.658777,-283.584300,-1.075220,-96.765391
118.700000,19.779950,559.874760,-0.659332,-285.141874,-1.076846,-97.138807
118.800000,19.796640,562.891600,-0.659888,-286.678338,-1.078480,-97.502743
118.900000,19.813260,565.932010,-0.660442,-288.226806,-1.080111,-97.869718
119.000000,19.829940,569.008180,-0.660998,-289.793486,-1.081749,-98.240571
119.100000,19.846540,572.063230,-0.661551,-291.349411,-1.083383,-98.606820
119.200000,19.863170,575.177550,-0.662106,-292.935521,-1.085022,-98.981252
119.300000,19.879900,578.379580,-0.662663,-294.566301,-1.086674,-99.368014
119.400000,19.896550,581.510990,-0.663218,-296.161115,-1.088320,-99.741634
119.500000,19.913230,584.713200,-0.663774,-297.791987,-1.089973,-100.125310
119.600000,19.929890,587.911070,-0.664330,-299.420649,-1.091626,-100.506629
119.700000,19.946590,591.162780,-0.664886,-301.076732,-1.093286,-100.894927
119.800000,19.963250,594.448240,-0.665442,-302.750003,-1.094944,-101.287536
119.900000,19.979940,597.759220,-0.665998,-304.436271,-1.096608,-101.682323
120.000000,19.996500,601.084590,-0.666550,-306.129868,-1.098262,-102.079004
120.021000,20.000020,601.812130,-0.666667,-306.500401,-1.098614,-102.166596
