Repository: abubakardawood/tissue-phantom-material-database

Title:
A Database of Silicone Phantom Materials for Modeling Human Tissue Mechanics Across Varying Stiffnesses

Description:
This dataset contains processed mechanical compression test data for soft silicone phantoms
fabricated using Ecoflex (Smooth-On) with varying base materials and thinner concentrations.
The dataset provides force–compression measurements together with derived engineering and
true stress–strain quantities, intended for mechanical characterization, constitutive model
fitting, and the design of tissue-equivalent phantoms.

All files in this dataset are processed outputs generated from raw experimental measurements.
The raw data files are not included in this archive.

File: data/EF50_37_5T/EF50_37_5T_B4.csv (part 2 of 2)
Speed (mm/min): 10;
Machine: INSTRON 5900;
Load cell: 10kN;
Time (s),Compression (mm),Load (N),Engineering Strain [-],Engineering Stress (kPa),True Strain [-],True Stress (kPa)
56.900000,9.479900,63.286670,-0.315997,-32.231636,-0.379792,-22.046547
57.000000,9.496520,63.447930,-0.316551,-32.313765,-0.380603,-22.084821
57.100000,9.513280,63.609070,-0.317109,-32.395833,-0.381421,-22.122812
57.200000,9.529910,63.762440,-0.317664,-32.473944,-0.382233,-22.158152
57.300000,9.546550,63.948100,-0.318218,-32.568500,-0.383046,-22.204606
57.400000,9.563260,64.101880,-0.318775,-32.646819,-0.383863,-22.239819
57.500000,9.579960,64.281260,-0.319332,-32.738177,-0.384681,-22.283829
57.600000,9.596640,64.483380,-0.319888,-32.841116,-0.385498,-22.335637
57.700000,9.613230,64.617650,-0.320441,-32.909499,-0.386311,-22.363946
57.800000,9.629930,64.801350,-0.320998,-33.003057,-0.387131,-22.409152
57.900000,9.646570,64.943290,-0.321552,-33.075346,-0.387948,-22.439891
58.000000,9.663280,65.151250,-0.322109,-33.181259,-0.388769,-22.493266
58.100000,9.679880,65.314320,-0.322663,-33.264310,-0.389586,-22.531159
58.200000,9.696520,65.501820,-0.323217,-33.359803,-0.390405,-22.577336
58.300000,9.713210,65.645680,-0.323774,-33.433070,-0.391227,-22.608323
58.400000,9.729890,65.787700,-0.324330,-33.505400,-0.392050,-22.638605
58.500000,9.746600,65.990430,-0.324887,-33.608650,-0.392875,-22.689648
58.600000,9.763220,66.165410,-0.325441,-33.697767,-0.393696,-22.731143
58.700000,9.779920,66.337190,-0.325997,-33.785253,-0.394521,-22.771351
58.800000,9.796640,66.509640,-0.326555,-33.873082,-0.395348,-22.811669
58.900000,9.813290,66.649090,-0.327110,-33.944103,-0.396173,-22.840659
59.000000,9.829850,66.849670,-0.327662,-34.046257,-0.396994,-22.890604
59.100000,9.846570,67.053910,-0.328219,-34.150276,-0.397823,-22.941507
59.200000,9.863250,67.181050,-0.328775,-34.215028,-0.398651,-22.965982
59.300000,9.879960,67.388700,-0.329332,-34.320783,-0.399481,-23.017851
59.400000,9.896620,67.550910,-0.329887,-34.403396,-0.400309,-23.054151
59.500000,9.913240,67.747220,-0.330441,-34.503376,-0.401136,-23.102034
59.600000,9.929910,67.904670,-0.330997,-34.583564,-0.401967,-23.136508
59.700000,9.946610,68.096760,-0.331554,-34.681395,-0.402799,-23.182651
59.800000,9.963260,68.255330,-0.332109,-34.762154,-0.403630,-23.217341
59.900000,9.979870,68.461890,-0.332662,-34.867354,-0.404459,-23.268299
60.000000,9.996580,68.614220,-0.333219,-34.944935,-0.405294,-23.300607
60.100000,10.013270,68.829320,-0.333776,-35.054485,-0.406129,-23.354151
60.200000,10.029940,68.947180,-0.334331,-35.114510,-0.406963,-23.374629
60.300000,10.046550,69.144440,-0.334885,-35.214974,-0.407795,-23.422008
60.400000,10.063260,69.328210,-0.335442,-35.308567,-0.408633,-23.464591
60.500000,10.079920,69.519070,-0.335997,-35.405772,-0.409469,-23.509527
60.600000,10.096610,69.693050,-0.336554,-35.494379,-0.410307,-23.548616
60.700000,10.113290,69.906360,-0.337110,-35.603017,-0.411146,-23.600896
60.800000,10.129940,70.073930,-0.337665,-35.688359,-0.411983,-23.637661
60.900000,10.146630,70.271320,-0.338221,-35.788889,-0.412824,-23.684335
61.000000,10.163310,70.410070,-0.338777,-35.859554,-0.413664,-23.711162
61.100000,10.180000,70.616490,-0.339333,-35.964683,-0.414506,-23.760667
61.200000,10.196590,70.828060,-0.339886,-36.072435,-0.415343,-23.811907
61.300000,10.213280,71.012100,-0.340443,-36.166166,-0.416186,-23.853660
61.400000,10.229980,71.185090,-0.340999,-36.254269,-0.417031,-23.891587
61.500000,10.246650,71.345020,-0.341555,-36.335720,-0.417874,-23.925073
61.600000,10.263220,71.532250,-0.342107,-36.431076,-0.418713,-23.967738
61.700000,10.279890,71.736980,-0.342663,-36.535344,-0.419558,-24.016033
61.800000,10.296570,71.954950,-0.343219,-36.646355,-0.420405,-24.068630
61.900000,10.313230,72.125930,-0.343774,-36.733435,-0.421251,-24.105423
62.000000,10.329890,72.301800,-0.344330,-36.823004,-0.422097,-24.143752
62.100000,10.346550,72.479760,-0.344885,-36.913639,-0.422944,-24.182678
62.200000,10.363250,72.631710,-0.345442,-36.991026,-0.423795,-24.212784
62.300000,10.379950,72.858670,-0.345998,-37.106616,-0.424645,-24.267789
62.400000,10.396640,73.057560,-0.346555,-37.207910,-0.425496,-24.313335
62.500000,10.413240,73.227340,-0.347108,-37.294378,-0.426344,-24.349201
62.600000,10.429870,73.471460,-0.347662,-37.418707,-0.427193,-24.409632
62.700000,10.446610,73.622180,-0.348220,-37.495468,-0.428049,-24.438784
62.800000,10.463340,73.839220,-0.348778,-37.606006,-0.428905,-24.489858
62.900000,10.479920,74.021930,-0.349331,-37.699059,-0.429754,-24.529622
63.000000,10.496600,74.210310,-0.349887,-37.795001,-0.430609,-24.571034
63.100000,10.513270,74.433170,-0.350442,-37.908502,-0.431464,-24.623758
63.200000,10.529910,74.553100,-0.350997,-37.969582,-0.432318,-24.642373
63.300000,10.546560,74.766920,-0.351552,-38.078480,-0.433173,-24.691914
63.400000,10.563220,75.002550,-0.352107,-38.198485,-0.434030,-24.748518
63.500000,10.579890,75.183440,-0.352663,-38.290612,-0.434888,-24.786930
63.600000,10.596530,75.360280,-0.353218,-38.380675,-0.435745,-24.823943
63.700000,10.613210,75.569340,-0.353774,-38.487149,-0.436605,-24.871409
63.800000,10.629840,75.758520,-0.354328,-38.583497,-0.437464,-24.912284
63.900000,10.646520,75.956980,-0.354884,-38.684572,-0.438325,-24.956037
64.000000,10.663270,76.137600,-0.355442,-38.776561,-0.439191,-24.993730
64.100000,10.679930,76.345970,-0.355998,-38.882683,-0.440053,-25.040539
64.200000,10.696570,76.570780,-0.356552,-38.997178,-0.440915,-25.092643
64.300000,10.713240,76.770980,-0.357108,-39.099139,-0.441779,-25.136524
64.400000,10.729940,76.987160,-0.357665,-39.209239,-0.442645,-25.185479
64.500000,10.746620,77.150120,-0.358221,-39.292233,-0.443511,-25.216943
64.600000,10.763270,77.389180,-0.358776,-39.413986,-0.444376,-25.273207
64.700000,10.779930,77.575970,-0.359331,-39.509117,-0.445242,-25.312267
64.800000,10.796570,77.781720,-0.359886,-39.613905,-0.446108,-25.357428
64.900000,10.813290,77.953190,-0.360443,-39.701234,-0.446980,-25.391202
65.000000,10.829980,78.168980,-0.360999,-39.811135,-0.447850,-25.439342
65.100000,10.846560,78.416170,-0.361552,-39.937027,-0.448715,-25.497715
65.200000,10.863190,78.599590,-0.362106,-40.030442,-0.449584,-25.535166
65.300000,10.879900,78.811140,-0.362663,-40.138184,-0.450457,-25.581536
65.400000,10.896610,79.002720,-0.363220,-40.235755,-0.451332,-25.621311
65.500000,10.913250,79.216370,-0.363775,-40.344566,-0.452203,-25.668221
65.600000,10.929920,79.441270,-0.364331,-40.459107,-0.453077,-25.718613
65.700000,10.946620,79.649110,-0.364887,-40.564959,-0.453953,-25.763319
65.800000,10.963290,79.864220,-0.365443,-40.674513,-0.454828,-25.810297
65.900000,10.979900,80.064660,-0.365997,-40.776596,-0.455701,-25.852498
66.000000,10.996520,80.272990,-0.366551,-40.882698,-0.456575,-25.897118
66.100000,11.013220,80.527070,-0.367107,-41.012100,-0.457454,-25.956257
66.200000,11.029900,80.745500,-0.367663,-41.123345,-0.458333,-26.003799
66.300000,11.046630,80.937470,-0.368221,-41.221115,-0.459216,-26.042635
66.400000,11.063260,81.129780,-0.368775,-41.319058,-0.460093,-26.081608
66.500000,11.079900,81.336650,-0.369330,-41.424416,-0.460973,-26.125136
66.600000,11.096620,81.569720,-0.369887,-41.543117,-0.461857,-26.176844
66.700000,11.113280,81.781040,-0.370443,-41.650742,-0.462738,-26.221530
66.800000,11.129890,82.017630,-0.370996,-41.771236,-0.463618,-26.274261
66.900000,11.146550,82.202300,-0.371552,-41.865288,-0.464501,-26.310170
67.000000,11.163250,82.433170,-0.372108,-41.982869,-0.465388,-26.360693
67.100000,11.179950,82.668750,-0.372665,-42.102849,-0.466275,-26.412591
67.200000,11.196610,82.870460,-0.373220,-42.205579,-0.467160,-26.453599
67.300000,11.213230,83.103900,-0.373774,-42.324469,-0.468044,-26.504669
67.400000,11.229890,83.270580,-0.374330,-42.409358,-0.468932,-26.534277
67.500000,11.246590,83.550450,-0.374886,-42.551895,-0.469822,-26.599771
67.600000,11.263300,83.754000,-0.375443,-42.655562,-0.470713,-26.640816
67.700000,11.279900,83.984860,-0.375997,-42.773138,-0.471600,-26.690581
67.800000,11.296560,84.202320,-0.376552,-42.883889,-0.472490,-26.735875
67.900000,11.313230,84.436140,-0.377108,-43.002973,-0.473382,-26.786222
68.000000,11.329930,84.639950,-0.377664,-43.106773,-0.474276,-26.826882
68.100000,11.346560,84.889750,-0.378219,-43.233995,-0.475167,-26.882091
68.200000,11.363210,85.124640,-0.378774,-43.353623,-0.476060,-26.932412
68.300000,11.379910,85.346810,-0.379330,-43.466773,-0.476956,-26.978508
68.400000,11.396620,85.552570,-0.379887,-43.571566,-0.477854,-27.019280
68.500000,11.413270,85.785940,-0.380442,-43.690420,-0.478749,-27.068735
68.600000,11.429900,86.060460,-0.380997,-43.830232,-0.479645,-27.131060
68.700000,11.446560,86.265400,-0.381552,-43.934607,-0.480542,-27.171270
68.800000,11.463210,86.477530,-0.382107,-44.042644,-0.481440,-27.213642
68.900000,11.479920,86.728270,-0.382664,-44.170345,-0.482342,-27.267944
69.000000,11.496540,86.971630,-0.383218,-44.294287,-0.483240,-27.319919
69.100000,11.513230,87.201460,-0.383774,-44.411339,-0.484142,-27.367407
69.200000,11.529920,87.440920,-0.384331,-44.533295,-0.485045,-27.417784
69.300000,11.546660,87.677680,-0.384889,-44.653876,-0.485952,-27.467105
69.400000,11.563230,87.857680,-0.385441,-44.745549,-0.486850,-27.498780
69.500000,11.579860,88.118140,-0.385995,-44.878200,-0.487753,-27.555424
69.600000,11.596560,88.333420,-0.386552,-44.987841,-0.488660,-27.597701
69.700000,11.613280,88.625500,-0.387109,-45.136597,-0.489569,-27.663799
69.800000,11.629950,88.810620,-0.387665,-45.230877,-0.490476,-27.696449
69.900000,11.646560,89.079560,-0.388219,-45.367847,-0.491380,-27.755202
70.000000,11.663230,89.317500,-0.388774,-45.489029,-0.492289,-27.804062
70.100000,11.679890,89.582150,-0.389330,-45.623814,-0.493198,-27.861110
70.200000,11.696560,89.792820,-0.389885,-45.731108,-0.494108,-27.901220
70.300000,11.713150,90.051090,-0.390438,-45.862644,-0.495015,-27.956109
70.400000,11.729880,90.300240,-0.390996,-45.989535,-0.495930,-28.007811
70.500000,11.746570,90.543310,-0.391552,-46.113329,-0.496844,-28.057548
70.600000,11.763260,90.804820,-0.392109,-46.246515,-0.497759,-28.112856
70.700000,11.779900,91.017150,-0.392663,-46.354654,-0.498672,-28.152881
70.800000,11.796520,91.277800,-0.393217,-46.487402,-0.499585,-28.207750
70.900000,11.813240,91.522430,-0.393775,-46.611991,-0.500504,-28.257370
71.000000,11.829960,91.763730,-0.394332,-46.734884,-0.501423,-28.305824
71.100000,11.846650,92.001590,-0.394888,-46.856025,-0.502342,-28.353127
71.200000,11.863260,92.262730,-0.395442,-46.989023,-0.503258,-28.407589
71.300000,11.879960,92.542460,-0.395999,-47.131488,-0.504179,-28.467482
71.400000,11.896670,92.788800,-0.396556,-47.256948,-0.505101,-28.516937
71.500000,11.913310,93.021100,-0.397110,-47.375257,-0.506021,-28.562053
71.600000,11.929930,93.311680,-0.397664,-47.523248,-0.506940,-28.624947
71.700000,11.946540,93.553150,-0.398218,-47.646228,-0.507860,-28.672642
71.800000,11.963230,93.798430,-0.398774,-47.771148,-0.508785,-28.721240
71.900000,11.979900,94.054660,-0.399330,-47.901645,-0.509710,-28.773081
72.000000,11.996600,94.294780,-0.399887,-48.023937,-0.510637,-28.819805
72.100000,12.013190,94.591610,-0.400440,-48.175111,-0.511559,-28.883886
72.200000,12.029890,94.840090,-0.400996,-48.301661,-0.512488,-28.932872
72.300000,12.046590,95.116560,-0.401553,-48.442466,-0.513417,-28.990249
72.400000,12.063280,95.348410,-0.402109,-48.560546,-0.514347,-29.033897
72.500000,12.079940,95.621200,-0.402665,-48.699477,-0.515277,-29.089918
72.600000,12.096620,95.903770,-0.403221,-48.843389,-0.516208,-29.148725
72.700000,12.113300,96.153920,-0.403777,-48.970789,-0.517140,-29.197527
72.800000,12.129960,96.422120,-0.404332,-49.107382,-0.518072,-29.251696
72.900000,12.146590,96.707760,-0.404886,-49.252858,-0.519003,-29.311049
73.000000,12.163220,96.925940,-0.405441,-49.363976,-0.519935,-29.349813
73.100000,12.179880,97.199340,-0.405996,-49.503217,-0.520869,-29.405109
73.200000,12.196590,97.522970,-0.406553,-49.668041,-0.521807,-29.475350
73.300000,12.213310,97.745320,-0.407110,-49.781283,-0.522747,-29.514808
73.400000,12.229910,98.044540,-0.407664,-49.933674,-0.523681,-29.577529
73.500000,12.246580,98.294980,-0.408219,-50.061222,-0.524619,-29.625263
73.600000,12.263280,98.572800,-0.408776,-50.202715,-0.525560,-29.681050
73.700000,12.279940,98.817120,-0.409331,-50.327146,-0.526500,-29.726668
73.800000,12.296530,99.103350,-0.409884,-50.472922,-0.527437,-29.784862
73.900000,12.313200,99.392690,-0.410440,-50.620281,-0.528379,-29.843693
74.000000,12.329870,99.667610,-0.410996,-50.760297,-0.529322,-29.898035
74.100000,12.346550,99.950460,-0.411552,-50.904351,-0.530266,-29.954581
74.200000,12.363200,100.228380,-0.412107,-51.045895,-0.531210,-30.009541
74.300000,12.379880,100.536210,-0.412663,-51.202671,-0.532156,-30.073240
74.400000,12.396550,100.793500,-0.413218,-51.333708,-0.533102,-30.121679
74.500000,12.413230,101.094010,-0.413774,-51.486757,-0.534050,-30.182858
74.600000,12.429920,101.365960,-0.414331,-51.625260,-0.535000,-30.235331
74.700000,12.446540,101.636580,-0.414885,-51.763085,-0.535946,-30.287375
74.800000,12.463220,101.929500,-0.415441,-51.912268,-0.536897,-30.345801
74.900000,12.479940,102.195730,-0.415998,-52.047858,-0.537851,-30.396053
75.000000,12.496630,102.516890,-0.416554,-52.211423,-0.538804,-30.462529
75.100000,12.513260,102.834750,-0.417109,-52.373308,-0.539755,-30.527947
75.200000,12.529910,103.119380,-0.417664,-52.518269,-0.540707,-30.583296
75.300000,12.546610,103.369890,-0.418220,-52.645853,-0.541663,-30.628287
75.400000,12.563260,103.670670,-0.418775,-52.799039,-0.542618,-30.688104
75.500000,12.579890,103.983760,-0.419330,-52.958494,-0.543572,-30.751426
75.600000,12.596560,104.301970,-0.419885,-53.120557,-0.544529,-30.816014
75.700000,12.613240,104.615160,-0.420441,-53.280063,-0.545488,-30.878923
75.800000,12.629970,104.877720,-0.420999,-53.413784,-0.546451,-30.926634
75.900000,12.646610,105.185960,-0.421554,-53.570770,-0.547410,-30.987815
76.000000,12.663230,105.487070,-0.422108,-53.724124,-0.548368,-31.046759
76.100000,12.679900,105.758260,-0.422663,-53.862240,-0.549330,-31.096646
76.200000,12.696630,106.068680,-0.423221,-54.020335,-0.550296,-31.157795
76.300000,12.713250,106.357040,-0.423775,-54.167196,-0.551257,-31.212492
76.400000,12.729840,106.686870,-0.424328,-54.335177,-0.552217,-31.279240
76.500000,12.746580,106.990230,-0.424886,-54.489677,-0.553187,-31.337776
76.600000,12.763220,107.265200,-0.425441,-54.629718,-0.554152,-31.388014
76.700000,12.779950,107.605260,-0.425998,-54.802909,-0.555123,-31.456961
76.800000,12.796630,107.896990,-0.426554,-54.951486,-0.556092,-31.511691
76.900000,12.813240,108.170090,-0.427108,-55.090574,-0.557058,-31.560949
77.000000,12.829920,108.498650,-0.427664,-55.257909,-0.558029,-31.626090
77.100000,12.846610,108.826000,-0.428220,-55.424627,-0.559002,-31.690675
77.200000,12.863240,109.116810,-0.428775,-55.572735,-0.559972,-31.744554
77.300000,12.879870,109.438230,-0.429329,-55.736433,-0.560942,-31.807166
77.400000,12.896550,109.739970,-0.429885,-55.890108,-0.561917,-31.863789
77.500000,12.913260,110.064600,-0.430442,-56.055440,-0.562895,-31.926825
77.600000,12.929940,110.381900,-0.430998,-56.217040,-0.563871,-31.987608
77.700000,12.946550,110.743060,-0.431552,-56.400977,-0.564845,-32.061042
77.800000,12.963230,110.998050,-0.432108,-56.530843,-0.565823,-32.103432
77.900000,12.979930,111.343040,-0.432664,-56.706545,-0.566804,-32.171645
78.000000,12.996630,111.635100,-0.433221,-56.855290,-0.567786,-32.224384
78.100000,13.013270,111.937060,-0.433776,-57.009077,-0.568765,-32.279926
78.200000,13.029920,112.335230,-0.434331,-57.211863,-0.569746,-32.362996
78.300000,13.046610,112.619800,-0.434887,-57.356793,-0.570730,-32.413069
78.400000,13.063280,112.983180,-0.435443,-57.541861,-0.571713,-32.485680
78.500000,13.079940,113.318150,-0.435998,-57.712460,-0.572697,-32.549943
78.600000,13.096550,113.635250,-0.436552,-57.873958,-0.573680,-32.608985
78.700000,13.113200,113.953390,-0.437107,-58.035985,-0.574665,-32.668069
78.800000,13.129900,114.318190,-0.437663,-58.221776,-0.575655,-32.740239
78.900000,13.146600,114.611490,-0.438220,-58.371153,-0.576645,-32.791746
79.000000,13.163220,115.029460,-0.438774,-58.584023,-0.577632,-32.878877
79.100000,13.179880,115.320420,-0.439329,-58.732208,-0.578622,-32.929426
79.200000,13.196570,115.679250,-0.439886,-58.914958,-0.579614,-32.999113
79.300000,13.213280,116.010560,-0.440443,-59.083693,-0.580609,-33.060714
79.400000,13.229970,116.338910,-0.440999,-59.250920,-0.581604,-33.121324
79.500000,13.246630,116.674930,-0.441554,-59.422054,-0.582598,-33.183989
79.600000,13.263280,117.003300,-0.442109,-59.589291,-0.583592,-33.244309
79.700000,13.279940,117.376460,-0.442665,-59.779340,-0.584588,-33.317138
79.800000,13.296620,117.709520,-0.443221,-59.948966,-0.585586,-33.378345
79.900000,13.313190,118.076640,-0.443773,-60.135939,-0.586579,-33.449233
80.000000,13.329890,118.432200,-0.444330,-60.317024,-0.587580,-33.516381
80.100000,13.346560,118.748030,-0.444885,-60.477875,-0.588581,-33.572155
80.200000,13.363270,119.128350,-0.445442,-60.671570,-0.589584,-33.645885
80.300000,13.379920,119.471130,-0.445997,-60.846147,-0.590586,-33.708928
80.400000,13.396590,119.823030,-0.446553,-61.025368,-0.591589,-33.774307
80.500000,13.413280,120.200930,-0.447109,-61.217831,-0.592595,-33.846767
80.600000,13.429960,120.565660,-0.447665,-61.403586,-0.593601,-33.915329
80.700000,13.446580,120.894100,-0.448219,-61.570860,-0.594605,-33.973610
80.800000,13.463170,121.274120,-0.448772,-61.764402,-0.595607,-34.046247
80.900000,13.479910,121.634820,-0.449330,-61.948105,-0.596620,-34.112942
81.000000,13.496600,121.997660,-0.449887,-62.132898,-0.597631,-34.180136
81.100000,13.513300,122.341870,-0.450443,-62.308203,-0.598643,-34.241888
81.200000,13.529890,122.725180,-0.450996,-62.503421,-0.599650,-34.314607
81.300000,13.546550,123.083530,-0.451552,-62.685927,-0.600662,-34.379992
81.400000,13.563210,123.458980,-0.452107,-62.877142,-0.601675,-34.449946
81.500000,13.579950,123.833580,-0.452665,-63.067924,-0.602694,-34.519282
81.600000,13.596590,124.233130,-0.453220,-63.271414,-0.603708,-34.595565
81.700000,13.613240,124.633200,-0.453775,-63.475168,-0.604724,-34.671745
81.800000,13.629930,124.992160,-0.454331,-63.657984,-0.605743,-34.736189
81.900000,13.646600,125.337010,-0.454887,-63.833615,-0.606762,-34.796555
82.000000,13.663280,125.759270,-0.455443,-64.048670,-0.607782,-34.878173
82.100000,13.679870,126.145900,-0.455996,-64.245579,-0.608798,-34.949874
82.200000,13.696580,126.533720,-0.456553,-64.443094,-0.609822,-35.021428
82.300000,13.713250,126.899540,-0.457108,-64.629405,-0.610845,-35.086765
82.400000,13.729930,127.248340,-0.457664,-64.807047,-0.611870,-35.147173
82.500000,13.746570,127.700620,-0.458219,-65.037392,-0.612893,-35.236023
82.600000,13.763230,128.080920,-0.458774,-65.231077,-0.613919,-35.304733
82.700000,13.779920,128.495160,-0.459331,-65.442048,-0.614947,-35.382508
82.800000,13.796610,128.894530,-0.459887,-65.645445,-0.615977,-35.455958
82.900000,13.813280,129.243070,-0.460443,-65.822955,-0.617006,-35.515258
83.000000,13.829870,129.682600,-0.460996,-66.046806,-0.618032,-35.599515
83.100000,13.846630,130.094740,-0.461554,-66.256707,-0.619069,-35.675637
83.200000,13.863290,130.463730,-0.462110,-66.444632,-0.620101,-35.739925
83.300000,13.879960,130.869170,-0.462665,-66.651121,-0.621134,-35.813958
83.400000,13.896540,131.293550,-0.463218,-66.867256,-0.622163,-35.893139
83.500000,13.913210,131.703160,-0.463774,-67.075869,-0.623199,-35.967847
83.600000,13.929900,132.114430,-0.464330,-67.285327,-0.624237,-36.042731
83.700000,13.946590,132.542950,-0.464886,-67.503570,-0.625276,-36.122083
83.800000,13.963260,132.956860,-0.465442,-67.714373,-0.626315,-36.197260
83.900000,13.979890,133.367570,-0.465996,-67.923546,-0.627353,-36.271422
84.000000,13.996620,133.776310,-0.466554,-68.131715,-0.628397,-36.344591
84.100000,14.013240,134.192520,-0.467108,-68.343689,-0.629437,-36.419805
84.200000,14.029930,134.634290,-0.467664,-68.568681,-0.630481,-36.501554
84.300000,14.046520,135.038470,-0.468217,-68.774528,-0.631520,-36.573102
84.400000,14.063200,135.485370,-0.468773,-69.002132,-0.632566,-36.655773
84.500000,14.079910,135.918120,-0.469330,-69.222530,-0.633616,-36.734297
84.600000,14.096580,136.324170,-0.469886,-69.429330,-0.634663,-36.805460
84.700000,14.113190,136.773030,-0.470440,-69.657932,-0.635708,-36.888078
84.800000,14.129890,137.177110,-0.470996,-69.863728,-0.636760,-36.958169
84.900000,14.146550,137.615590,-0.471552,-70.087044,-0.637810,-37.037382
85.000000,14.163240,138.035610,-0.472108,-70.300959,-0.638864,-37.111314
85.100000,14.179890,138.506100,-0.472663,-70.540577,-0.639915,-37.198657
85.200000,14.196560,138.951140,-0.473219,-70.767234,-0.640970,-37.278858
85.300000,14.213230,139.388140,-0.473774,-70.989797,-0.642025,-37.356653
85.400000,14.229920,139.843800,-0.474331,-71.221862,-0.643083,-37.439149
85.500000,14.246600,140.263790,-0.474887,-71.435762,-0.644141,-37.511871
85.600000,14.263210,140.692050,-0.475440,-71.653873,-0.645196,-37.586732
85.700000,14.279900,141.170870,-0.475997,-71.897734,-0.646257,-37.674652
85.800000,14.296630,141.637450,-0.476554,-72.135361,-0.647322,-37.758942
85.900000,14.313300,142.069210,-0.477110,-72.355255,-0.648384,-37.833839
86.000000,14.329900,142.532300,-0.477663,-72.591104,-0.649443,-37.916995
86.100000,14.346590,142.978530,-0.478220,-72.818367,-0.650509,-37.995192
86.200000,14.363270,143.429870,-0.478776,-73.048233,-0.651575,-38.074517
86.300000,14.379940,143.913730,-0.479331,-73.294661,-0.652641,-38.162233
86.400000,14.396610,144.380230,-0.479887,-73.532247,-0.653709,-38.245078
86.500000,14.413280,144.852890,-0.480443,-73.772971,-0.654778,-38.329288
86.600000,14.429920,145.307680,-0.480997,-74.004594,-0.655846,-38.408581
86.700000,14.446590,145.811870,-0.481553,-74.261376,-0.656917,-38.500587
86.800000,14.463240,146.300570,-0.482108,-74.510268,-0.657989,-38.588272
86.900000,14.479860,146.740140,-0.482662,-74.734140,-0.659059,-38.662810
87.000000,14.496530,147.226320,-0.483218,-74.981749,-0.660134,-38.749243
87.100000,14.513240,147.699330,-0.483775,-75.222651,-0.661212,-38.831838
87.200000,14.529920,148.202070,-0.484331,-75.478694,-0.662290,-38.922048
87.300000,14.546540,148.687810,-0.484885,-75.726080,-0.663364,-39.007665
87.400000,14.563250,149.156160,-0.485442,-75.964609,-0.664446,-39.088222
87.500000,14.579980,149.642400,-0.485999,-76.212248,-0.665531,-39.173147
87.600000,14.596600,150.164920,-0.486553,-76.478366,-0.666609,-39.267562
87.700000,14.613250,150.655670,-0.487108,-76.728303,-0.667691,-39.353307
87.800000,14.629900,151.158540,-0.487663,-76.984412,-0.668773,-39.441937
87.900000,14.646520,151.644450,-0.488217,-77.231884,-0.669855,-39.525940
88.000000,14.663270,152.141920,-0.488776,-77.485244,-0.670947,-39.612342
88.100000,14.679950,152.659810,-0.489332,-77.749003,-0.672035,-39.703954
88.200000,14.696550,153.121770,-0.489885,-77.984277,-0.673119,-39.780950
88.300000,14.713180,153.660250,-0.490439,-78.258523,-0.674206,-39.877465
88.400000,14.729900,154.186890,-0.490997,-78.526738,-0.675301,-39.970372
88.500000,14.746620,154.734150,-0.491554,-78.805455,-0.676396,-40.068319
88.600000,14.763250,155.218640,-0.492108,-79.052204,-0.677487,-40.149956
88.700000,14.779920,155.744230,-0.492664,-79.319885,-0.678582,-40.241833
88.800000,14.796630,156.273210,-0.493221,-79.589292,-0.679680,-40.334182
88.900000,14.813270,156.845280,-0.493776,-79.880645,-0.680775,-40.437526
89.000000,14.829910,157.354770,-0.494330,-80.140126,-0.681872,-40.524431
89.100000,14.846590,157.864060,-0.494886,-80.399506,-0.682972,-40.610889
89.200000,14.863250,158.394420,-0.495442,-80.669616,-0.684072,-40.702527
89.300000,14.879940,158.961960,-0.495998,-80.958661,-0.685175,-40.803327
89.400000,14.896620,159.498470,-0.496554,-81.231904,-0.686279,-40.895877
89.500000,14.913220,160.050460,-0.497107,-81.513030,-0.687379,-40.992305
89.600000,14.929900,160.574840,-0.497663,-81.780094,-0.688485,-41.081140
89.700000,14.946600,161.134140,-0.498220,-82.064944,-0.689594,-41.178547
89.800000,14.963290,161.657150,-0.498776,-82.331310,-0.690703,-41.266401
89.900000,14.979890,162.271410,-0.499330,-82.644150,-0.691807,-41.377474
90.000000,14.996580,162.792880,-0.499886,-82.909733,-0.692919,-41.464318
90.100000,15.013270,163.320500,-0.500442,-83.178448,-0.694032,-41.552431
90.200000,15.029970,163.890870,-0.500999,-83.468935,-0.695147,-41.651082
90.300000,15.046560,164.445110,-0.501552,-83.751207,-0.696256,-41.745622
90.400000,15.063190,165.039830,-0.502106,-84.054095,-0.697369,-41.850002
90.500000,15.079870,165.564360,-0.502662,-84.321236,-0.698486,-41.936127
90.600000,15.096570,166.182280,-0.503219,-84.635940,-0.699606,-42.045527
90.700000,15.113250,166.713910,-0.503775,-84.906697,-0.700726,-42.132826
90.800000,15.129900,167.311430,-0.504330,-85.211012,-0.701845,-42.236542
90.900000,15.146580,167.883790,-0.504886,-85.502512,-0.702967,-42.333491
91.000000,15.163290,168.503130,-0.505443,-85.817939,-0.704093,-42.441863
91.100000,15.179930,169.077100,-0.505998,-86.110260,-0.705215,-42.538669
91.200000,15.196540,169.601210,-0.506551,-86.377187,-0.706336,-42.622708
91.300000,15.213200,170.256500,-0.507107,-86.710923,-0.707462,-42.739236
91.400000,15.229860,170.831880,-0.507662,-87.003962,-0.708590,-42.835357
91.500000,15.246580,171.417110,-0.508219,-87.302017,-0.709722,-42.933444
91.600000,15.263240,172.022950,-0.508775,-87.610569,-0.710852,-43.036531
91.700000,15.279880,172.601750,-0.509329,-87.905349,-0.711982,-43.132576
91.800000,15.296580,173.232970,-0.509886,-88.226827,-0.713117,-43.241203
91.900000,15.313260,173.854460,-0.510442,-88.543349,-0.714252,-43.347105
92.000000,15.329960,174.468250,-0.510999,-88.855950,-0.715390,-43.450678
92.100000,15.346580,175.083010,-0.511553,-89.169045,-0.716524,-43.554382
92.200000,15.363280,175.738240,-0.512109,-89.502751,-0.717664,-43.667557
92.300000,15.379960,176.335510,-0.512665,-89.806938,-0.718804,-43.766034
92.400000,15.396640,176.949020,-0.513221,-90.119396,-0.719946,-43.868199
92.500000,15.413230,177.582400,-0.513774,-90.441974,-0.721082,-43.975209
92.600000,15.429860,178.247800,-0.514329,-90.780859,-0.722223,-44.089661
92.700000,15.446530,178.884670,-0.514884,-91.105214,-0.723368,-44.196567
92.800000,15.463240,179.499820,-0.515441,-91.418508,-0.724517,-44.297630
92.900000,15.479930,180.153820,-0.515998,-91.751587,-0.725666,-44.407982
93.000000,15.496560,180.861970,-0.516552,-92.112245,-0.726812,-44.531481
93.100000,15.513250,181.480590,-0.517108,-92.427306,-0.727963,-44.632376
93.200000,15.529930,182.137250,-0.517664,-92.761740,-0.729115,-44.742296
93.300000,15.546620,182.752410,-0.518221,-93.075038,-0.730269,-44.841630
93.400000,15.563210,183.407410,-0.518774,-93.408627,-0.731418,-44.950691
93.500000,15.579910,184.051480,-0.519330,-93.736649,-0.732575,-45.056364
93.600000,15.596530,184.738530,-0.519884,-94.086561,-0.733728,-45.172432
93.700000,15.613240,185.403030,-0.520441,-94.424988,-0.734889,-45.282321
93.800000,15.629890,186.073730,-0.520996,-94.766573,-0.736047,-45.393536
93.900000,15.646540,186.737790,-0.521551,-95.104775,-0.737206,-45.502753
94.000000,15.663240,187.463390,-0.522108,-95.474321,-0.738371,-45.626414
94.100000,15.679960,188.149930,-0.522665,-95.823972,-0.739537,-45.740104
94.200000,15.696630,188.796940,-0.523221,-96.153492,-0.740702,-45.843966
94.300000,15.713240,189.528520,-0.523775,-96.526083,-0.741864,-45.968166
94.400000,15.730000,190.196140,-0.524333,-96.866099,-0.743038,-46.075974
94.500000,15.746620,190.913020,-0.524887,-97.231203,-0.744203,-46.195776
94.600000,15.763270,191.622340,-0.525442,-97.592456,-0.745372,-46.313248
94.700000,15.779880,192.320240,-0.525996,-97.947894,-0.746540,-46.427694
94.800000,15.796460,192.994580,-0.526549,-98.291332,-0.747706,-46.536162
94.900000,15.813180,193.729130,-0.527106,-98.665436,-0.748884,-46.658293
95.000000,15.829940,194.424470,-0.527665,-99.019569,-0.750066,-46.770441
95.100000,15.846610,195.131790,-0.528220,-99.379805,-0.751243,-46.885371
95.200000,15.863210,195.887650,-0.528774,-99.764761,-0.752417,-47.011782
95.300000,15.879880,196.567570,-0.529329,-100.111041,-0.753597,-47.119331
95.400000,15.896580,197.295210,-0.529886,-100.481625,-0.754780,-47.237819
95.500000,15.913280,198.034790,-0.530443,-100.858290,-0.755965,-47.358750
95.600000,15.929910,198.793300,-0.530997,-101.244596,-0.757146,-47.484019
95.700000,15.946600,199.506290,-0.531553,-101.607719,-0.758333,-47.597797
95.800000,15.963290,200.256900,-0.532110,-101.990002,-0.759521,-47.720136
95.900000,15.979960,200.982740,-0.532665,-102.359669,-0.760710,-47.836222
96.000000,15.996600,201.748200,-0.533220,-102.749515,-0.761897,-47.961418
96.100000,16.013230,202.527590,-0.533774,-103.146455,-0.763085,-48.089525
96.200000,16.029900,203.271710,-0.534330,-103.525432,-0.764278,-48.208688
96.300000,16.046550,204.025700,-0.534885,-103.909436,-0.765471,-48.329837
96.400000,16.063250,204.805010,-0.535442,-104.306335,-0.766668,-48.456377
96.500000,16.079870,205.565350,-0.535996,-104.693573,-0.767861,-48.578272
96.600000,16.096590,206.341280,-0.536553,-105.088751,-0.769063,-48.703066
96.700000,16.113290,207.175550,-0.537110,-105.513641,-0.770265,-48.841245
96.800000,16.129940,207.909420,-0.537665,-105.887398,-0.771465,-48.955485
96.900000,16.146530,208.727550,-0.538218,-106.304068,-0.772662,-49.089341
97.000000,16.163230,209.493610,-0.538774,-106.694219,-0.773868,-49.210112
97.100000,16.179940,210.309970,-0.539331,-107.109988,-0.775076,-49.342215
97.200000,16.196600,211.126720,-0.539887,-107.525956,-0.776282,-49.474126
97.300000,16.213250,211.904050,-0.540442,-107.921846,-0.777489,-49.596384
97.400000,16.229900,212.708300,-0.540997,-108.331448,-0.778698,-49.724496
97.500000,16.246560,213.501430,-0.541552,-108.735385,-0.779908,-49.849520
97.600000,16.263280,214.357880,-0.542109,-109.171572,-0.781125,-49.988644
97.700000,16.279970,215.132460,-0.542666,-109.566062,-0.782341,-50.108322
97.800000,16.296600,215.948580,-0.543220,-109.981709,-0.783553,-50.237445
97.900000,16.313330,216.854220,-0.543778,-110.442947,-0.784775,-50.386539
98.000000,16.329980,217.618470,-0.544333,-110.832177,-0.785992,-50.502602
98.100000,16.346570,218.471740,-0.544886,-111.266744,-0.787207,-50.639090
98.200000,16.363180,219.324810,-0.545439,-111.701208,-0.788424,-50.774976
98.300000,16.379870,220.203170,-0.545996,-112.148554,-0.789649,-50.915929
98.400000,16.396580,221.066500,-0.546553,-112.588244,-0.790876,-51.052839
98.500000,16.413220,221.938340,-0.547107,-113.032268,-0.792100,-51.191485
98.600000,16.429870,222.758930,-0.547662,-113.450191,-0.793326,-51.317795
98.700000,16.446580,223.622180,-0.548219,-113.889841,-0.794558,-51.453228
98.800000,16.463230,224.540880,-0.548774,-114.357731,-0.795788,-51.601143
98.900000,16.479930,225.376720,-0.549331,-114.783421,-0.797022,-51.729330
99.000000,16.496610,226.267900,-0.549887,-115.237295,-0.798257,-51.869805
99.100000,16.513230,227.139470,-0.550441,-115.681182,-0.799488,-52.005517
99.200000,16.529890,228.097700,-0.550996,-116.169205,-0.800724,-52.160399
99.300000,16.546620,228.924530,-0.551554,-116.590306,-0.801967,-52.284456
99.400000,16.563300,229.855380,-0.552110,-117.064384,-0.803208,-52.431967
99.500000,16.579900,230.772660,-0.552663,-117.531551,-0.804444,-52.576172
99.600000,16.596530,231.647060,-0.553218,-117.976879,-0.805684,-52.709985
99.700000,16.613250,232.609340,-0.553775,-118.466964,-0.806932,-52.862921
99.800000,16.629930,233.518200,-0.554331,-118.929843,-0.808179,-53.003344
99.900000,16.646590,234.459660,-0.554886,-119.409324,-0.809426,-53.150722
100.000000,16.663220,235.341160,-0.555441,-119.858269,-0.810672,-53.284112
100.100000,16.679880,236.369030,-0.555996,-120.381758,-0.811922,-53.449982
100.200000,16.696590,237.274410,-0.556553,-120.842865,-0.813177,-53.587406
100.300000,16.713270,238.213060,-0.557109,-121.320915,-0.814432,-53.731941
100.400000,16.729920,239.152150,-0.557664,-121.799190,-0.815686,-53.876166
100.500000,16.746540,240.157870,-0.558218,-122.311399,-0.816939,-54.034974
100.600000,16.763240,241.120030,-0.558775,-122.801423,-0.818200,-54.183099
100.700000,16.779920,242.101810,-0.559331,-123.301439,-0.819460,-54.335163
100.800000,16.796530,243.079180,-0.559884,-123.799210,-0.820718,-54.485972
100.900000,16.813200,244.087040,-0.560440,-124.312509,-0.821981,-54.642806
101.000000,16.829920,245.040700,-0.560997,-124.798204,-0.823250,-54.786744
101.100000,16.846620,246.005520,-0.561554,-125.289583,-0.824519,-54.932716
101.200000,16.863240,247.005100,-0.562108,-125.798664,-0.825783,-55.086229
101.300000,16.879920,248.049440,-0.562664,-126.330542,-0.827054,-55.248894
101.400000,16.896620,249.019880,-0.563221,-126.824783,-0.828327,-55.394444
101.500000,16.913260,250.034180,-0.563775,-127.341362,-0.829598,-55.549443
101.600000,16.929900,251.037570,-0.564330,-127.852385,-0.830870,-55.701448
101.700000,16.946510,252.091000,-0.564884,-128.388892,-0.832142,-55.864104
101.800000,16.963180,253.097720,-0.565439,-128.901610,-0.833420,-56.015570
101.900000,16.979890,254.164520,-0.565996,-129.444927,-0.834702,-56.179573
102.000000,16.996600,255.168140,-0.566553,-129.956067,-0.835987,-56.329024
102.100000,17.013220,256.206020,-0.567107,-130.484655,-0.837265,-56.485850
102.200000,17.029900,257.239350,-0.567663,-131.010925,-0.838551,-56.640827
102.300000,17.046600,258.313020,-0.568220,-131.557741,-0.839839,-56.804001
102.400000,17.063300,259.413600,-0.568777,-132.118262,-0.841129,-56.972477
102.500000,17.079930,260.469360,-0.569331,-132.655956,-0.842415,-57.130808
102.600000,17.096560,261.531040,-0.569885,-133.196665,-0.843703,-57.289839
102.700000,17.113270,262.594910,-0.570442,-133.738489,-0.844999,-57.448393
102.800000,17.129920,263.695530,-0.570997,-134.299031,-0.846292,-57.614642
102.900000,17.146610,264.771760,-0.571554,-134.847150,-0.847590,-57.774767
103.000000,17.163220,265.872470,-0.572107,-135.407737,-0.848883,-57.939978
103.100000,17.179880,266.966950,-0.572663,-135.965151,-0.850182,-58.102985
103.200000,17.196550,268.070310,-0.573218,-136.527088,-0.851483,-58.267258
103.300000,17.213260,269.185240,-0.573775,-137.094917,-0.852789,-58.433235
103.400000,17.229880,270.324160,-0.574329,-137.674964,-0.854089,-58.604194
103.500000,17.246530,271.422180,-0.574884,-138.234181,-0.855394,-58.765516
103.600000,17.263220,272.615690,-0.575441,-138.842031,-0.856704,-58.946680
103.700000,17.279960,273.746830,-0.575999,-139.418116,-0.858019,-59.113467
103.800000,17.296580,274.870510,-0.576553,-139.990401,-0.859326,-59.278562
103.900000,17.313230,276.072570,-0.577108,-140.602605,-0.860638,-59.459764
104.000000,17.329950,277.237520,-0.577665,-141.195909,-0.861956,-59.631974
104.100000,17.346600,278.428500,-0.578220,-141.802471,-0.863271,-59.809446
104.200000,17.363290,279.604950,-0.578776,-142.401632,-0.864591,-59.982937
104.300000,17.379880,280.784550,-0.579329,-143.002397,-0.865905,-60.156914
104.400000,17.396550,281.982240,-0.579885,-143.612376,-0.867227,-60.333713
104.500000,17.413240,283.210630,-0.580441,-144.237989,-0.868552,-60.516299
104.600000,17.429970,284.374180,-0.580999,-144.830581,-0.869882,-60.684158
104.700000,17.446600,285.588350,-0.581553,-145.448952,-0.871206,-60.862629
104.800000,17.463250,286.855410,-0.582108,-146.094261,-0.872533,-61.051574
104.900000,17.479970,288.061430,-0.582666,-146.708482,-0.873868,-61.226486
105.000000,17.496640,289.309660,-0.583221,-147.344200,-0.875200,-61.409919
105.100000,17.513270,290.549010,-0.583776,-147.975396,-0.876531,-61.590960
105.200000,17.529880,291.792210,-0.584329,-148.608552,-0.877862,-61.772216
105.300000,17.546560,293.033450,-0.584885,-149.240711,-0.879200,-61.952008
105.400000,17.563220,294.297790,-0.585441,-149.884634,-0.880539,-62.136074
105.500000,17.579920,295.596410,-0.585997,-150.546015,-0.881883,-62.326452
105.600000,17.596560,296.831970,-0.586552,-151.175281,-0.883224,-62.503118
105.700000,17.613270,298.141240,-0.587109,-151.842087,-0.884572,-62.694231
105.800000,17.629930,299.418090,-0.587664,-152.492381,-0.885918,-62.878048
105.900000,17.646610,300.716310,-0.588220,-153.153559,-0.887267,-63.065521
106.000000,17.663260,302.010830,-0.588775,-153.812853,-0.888616,-63.251639
106.100000,17.679890,303.359010,-0.589330,-154.499475,-0.889964,-63.448351
106.200000,17.696630,304.668670,-0.589888,-155.166479,-0.891324,-63.635687
106.300000,17.713340,306.038060,-0.590445,-155.863904,-0.892683,-63.834893
106.400000,17.729960,307.282590,-0.590999,-156.497738,-0.894037,-64.007784
106.500000,17.746570,308.648070,-0.591552,-157.193171,-0.895391,-64.205184
106.600000,17.763240,310.041110,-0.592108,-157.902641,-0.896753,-64.407224
106.700000,17.779920,311.428130,-0.592664,-158.609044,-0.898117,-64.607174
106.800000,17.796590,312.760160,-0.593220,-159.287441,-0.899482,-64.794999
106.900000,17.813220,314.121610,-0.593774,-159.980822,-0.900846,-64.988370
107.000000,17.829860,315.542020,-0.594329,-160.704231,-0.902212,-65.193100
107.100000,17.846530,316.895200,-0.594884,-161.393400,-0.903583,-65.382995
107.200000,17.863220,318.331630,-0.595441,-162.124968,-0.904957,-65.589169
107.300000,17.879920,319.767460,-0.595997,-162.856230,-0.906334,-65.794351
107.400000,17.896520,321.166630,-0.596551,-163.568822,-0.907704,-65.991732
107.500000,17.913230,322.572940,-0.597108,-164.285049,-0.909086,-66.189187
107.600000,17.929930,324.009090,-0.597664,-165.016474,-0.910469,-66.392013
107.700000,17.946600,325.485050,-0.598220,-165.768175,-0.911851,-66.602337
107.800000,17.963230,326.952670,-0.598774,-166.515627,-0.913231,-66.810344
107.900000,17.979950,328.383090,-0.599332,-167.244134,-0.914621,-67.009429
108.000000,17.996640,329.871280,-0.599888,-168.002063,-0.916011,-67.219642
108.100000,18.013290,331.334750,-0.600443,-168.747402,-0.917399,-67.424206
108.200000,18.029960,332.831670,-0.600999,-169.509778,-0.918791,-67.634627
108.300000,18.046580,334.339080,-0.601553,-170.277495,-0.920180,-67.846614
108.400000,18.063270,335.815430,-0.602109,-171.029394,-0.921577,-68.051057
108.500000,18.079910,337.326970,-0.602664,-171.799215,-0.922972,-68.262070
108.600000,18.096570,338.876250,-0.603219,-172.588257,-0.924371,-68.479741
108.700000,18.113170,340.398800,-0.603772,-173.363685,-0.925766,-68.691488
108.800000,18.129860,341.977780,-0.604329,-174.167853,-0.927171,-68.913227
108.900000,18.146590,343.492950,-0.604886,-174.939523,-0.928582,-69.120996
109.000000,18.163240,345.086120,-0.605441,-175.750918,-0.929987,-69.344048
109.100000,18.179880,346.612790,-0.605996,-176.528444,-0.931394,-69.552913
109.200000,18.196620,348.270600,-0.606554,-177.372760,-0.932811,-69.786603
109.300000,18.213310,349.836030,-0.607110,-178.170027,-0.934226,-70.001163
109.400000,18.229950,351.453580,-0.607665,-178.993838,-0.935639,-70.225548
109.500000,18.246590,353.021940,-0.608220,-179.792598,-0.937054,-70.439204
109.600000,18.263270,354.681120,-0.608776,-180.637611,-0.938474,-70.669829
109.700000,18.279930,356.302890,-0.609331,-181.463572,-0.939895,-70.892192
109.800000,18.296640,357.958500,-0.609888,-182.306767,-0.941321,-71.120057
109.900000,18.313290,359.624330,-0.610443,-183.155167,-0.942745,-71.349378
110.000000,18.329930,361.306880,-0.610998,-184.012083,-0.944170,-71.581130
110.100000,18.346590,362.909180,-0.611553,-184.828128,-0.945599,-71.795932
110.200000,18.363290,364.592190,-0.612110,-185.685278,-0.947033,-72.025524
110.300000,18.379970,366.331670,-0.612666,-186.571187,-0.948467,-72.265427
110.400000,18.396580,368.029020,-0.613219,-187.435641,-0.949897,-72.496482
110.500000,18.413250,369.735110,-0.613775,-188.304545,-0.951335,-72.727923
110.600000,18.429960,371.470210,-0.614332,-189.188224,-0.952778,-72.963844
110.700000,18.446620,373.238130,-0.614887,-190.088619,-0.954219,-73.205535
110.800000,18.463220,374.973080,-0.615441,-190.972221,-0.955657,-73.440150
110.900000,18.479900,376.724550,-0.615997,-191.864238,-0.957104,-73.676507
111.000000,18.496570,378.469940,-0.616552,-192.753158,-0.958552,-73.910749
111.100000,18.513260,380.300660,-0.617109,-193.685536,-0.960004,-74.160513
111.200000,18.529920,382.068150,-0.617664,-194.585711,-0.961455,-74.397122
111.300000,18.546550,383.870420,-0.618218,-195.503600,-0.962906,-74.639690
111.400000,18.563230,385.694460,-0.618774,-196.432575,-0.964364,-74.885140
111.500000,18.579940,387.527500,-0.619331,-197.366135,-0.965826,-75.131103
111.600000,18.596630,389.344150,-0.619888,-198.291347,-0.967288,-75.372987
111.700000,18.613270,391.202480,-0.620442,-199.237787,-0.968749,-75.622230
111.800000,18.629930,393.034790,-0.620998,-200.170975,-0.970213,-75.865267
111.900000,18.646620,394.920900,-0.621554,-201.131563,-0.971682,-76.117435
112.000000,18.663280,396.777800,-0.622109,-202.077274,-0.973150,-76.363116
112.100000,18.679880,398.674470,-0.622663,-203.043240,-0.974616,-76.615795
112.200000,18.696530,400.544430,-0.623218,-203.995603,-0.976088,-76.861939
112.300000,18.713230,402.440580,-0.623774,-204.961304,-0.977566,-77.111703
112.400000,18.729900,404.395940,-0.624330,-205.957161,-0.979044,-77.371927
112.500000,18.746540,406.352910,-0.624885,-206.953838,-0.980522,-77.631558
112.600000,18.763260,408.272030,-0.625442,-207.931237,-0.982009,-77.882308
112.700000,18.779930,410.279020,-0.625998,-208.953389,-0.983493,-78.149055
112.800000,18.796580,412.204440,-0.626553,-209.933997,-0.984978,-78.399292
112.900000,18.813260,414.220980,-0.627109,-210.961013,-0.986468,-78.665533
113.000000,18.829870,416.233550,-0.627662,-211.986006,-0.987954,-78.930375
113.100000,18.846570,418.273930,-0.628219,-213.025163,-0.989450,-79.198708
113.200000,18.863290,420.302980,-0.628776,-214.058550,-0.990951,-79.463600
113.300000,18.880000,422.384030,-0.629333,-215.118420,-0.992452,-79.737228
113.400000,18.896570,424.410680,-0.629886,-216.150584,-0.993943,-80.000429
113.500000,18.913230,426.513920,-0.630441,-217.221756,-0.995445,-80.276255
113.600000,18.929900,428.608400,-0.630997,-218.288466,-0.996950,-80.549171
113.700000,18.946580,430.688260,-0.631553,-219.347730,-0.998457,-80.818086
113.800000,18.963280,432.827760,-0.632109,-220.437368,-0.999969,-81.096850
113.900000,18.979890,434.941100,-0.632663,-221.513683,-1.001476,-81.370172
114.000000,18.996550,437.120210,-0.633218,-222.623495,-1.002989,-81.654216
114.100000,19.013210,439.259860,-0.633774,-223.713210,-1.004504,-81.929668
114.200000,19.029920,441.459960,-0.634331,-224.833711,-1.006026,-82.214793
114.300000,19.046530,443.655760,-0.634884,-225.952023,-1.007541,-82.498624
114.400000,19.063220,445.830260,-0.635441,-227.059487,-1.009066,-82.776655
114.500000,19.079920,448.076720,-0.635997,-228.203600,-1.010594,-83.066719
114.600000,19.096620,450.314240,-0.636554,-229.343159,-1.012125,-83.353854
114.700000,19.113260,452.574710,-0.637109,-230.494407,-1.013652,-83.644423
114.800000,19.129900,454.821320,-0.637663,-231.638596,-1.015181,-83.931157
114.900000,19.146610,457.090330,-0.638220,-232.794193,-1.016720,-84.220206
115.000000,19.163270,459.432620,-0.638776,-233.987112,-1.018256,-84.521839
115.100000,19.179930,461.763700,-0.639331,-235.174321,-1.019795,-84.820087
115.200000,19.196570,464.100070,-0.639886,-236.364225,-1.021334,-85.118145
115.300000,19.213240,466.390590,-0.640441,-237.530777,-1.022878,-85.406249
115.400000,19.229920,468.752320,-0.640997,-238.733596,-1.024425,-85.705998
115.500000,19.246610,471.148070,-0.641554,-239.953742,-1.025976,-86.010539
115.600000,19.263190,473.529850,-0.642106,-241.166772,-1.027519,-86.312060
115.700000,19.279830,475.965060,-0.642661,-242.407015,-1.029070,-86.621480
115.800000,19.296570,478.404020,-0.643219,-243.649167,-1.030633,-86.929393
115.900000,19.313310,480.872410,-0.643777,-244.906307,-1.032198,-87.241260
116.000000,19.329930,483.275790,-0.644331,-246.130339,-1.033755,-87.540931
116.100000,19.346600,485.793700,-0.644887,-247.412700,-1.035318,-87.859549
116.200000,19.363300,488.329930,-0.645443,-248.704391,-1.036887,-88.179800
116.300000,19.379970,490.859770,-0.645999,-249.992828,-1.038456,-88.497711
116.400000,19.396630,493.378390,-0.646554,-251.275551,-1.040026,-88.812255
116.500000,19.413220,495.859220,-0.647107,-252.539027,-1.041591,-89.119171
116.600000,19.429890,498.480290,-0.647663,-253.873927,-1.043167,-89.449178
116.700000,19.446570,501.045680,-0.648219,-255.180469,-1.044746,-89.767641
116.800000,19.463320,503.695500,-0.648777,-256.530012,-1.046335,-90.099155
116.900000,19.479930,506.274140,-0.649331,-257.843302,-1.047913,-90.417653
117.000000,19.496550,508.918210,-0.649885,-259.189916,-1.049494,-90.746277
117.100000,19.513230,511.591030,-0.650441,-260.551172,-1.051083,-91.078007
117.200000,19.529910,514.293760,-0.650997,-261.927661,-1.052675,-91.413540
117.300000,19.546580,516.957890,-0.651553,-263.284491,-1.054268,-91.740779
117.400000,19.563200,519.645750,-0.652107,-264.653407,-1.055859,-92.071156
117.500000,19.579920,522.443360,-0.652664,-266.078218,-1.057463,-92.418544
117.600000,19.596550,525.203190,-0.653218,-267.483788,-1.059060,-92.758474
117.700000,19.613240,528.014890,-0.653775,-268.915775,-1.060665,-93.105454
117.800000,19.629860,530.821840,-0.654329,-270.345343,-1.062267,-93.450635
117.900000,19.646550,533.677120,-0.654885,-271.799525,-1.063878,-93.802093
118.000000,19.663210,536.571900,-0.655440,-273.273825,-1.065488,-94.159138
118.100000,19.679950,539.470950,-0.655998,-274.750299,-1.067109,-94.514561
118.200000,19.696590,542.404850,-0.656553,-276.244522,-1.068722,-94.875352
118.300000,19.713190,545.289920,-0.657106,-277.713876,-1.070335,-95.226329
118.400000,19.729930,548.246400,-0.657664,-279.219599,-1.071964,-95.586827
118.500000,19.746640,551.265380,-0.658221,-280.757153,-1.073592,-95.956805
118.600000,19.763310,554.250490,-0.658777,-282.277457,-1.075219,-96.319561
118.700000,19.779930,557.238040,-0.659331,-283.799003,-1.076844,-96.681523
118.800000,19.796630,560.292850,-0.659888,-285.354805,-1.078479,-97.052689
118.900000,19.813260,563.338070,-0.660442,-286.905723,-1.080111,-97.421134
119.000000,19.829930,566.415280,-0.660998,-288.472933,-1.081748,-97.792997
119.100000,19.846550,569.472470,-0.661552,-290.029947,-1.083384,-98.160152
119.200000,19.863180,572.617370,-0.662106,-291.631632,-1.085023,-98.540579
119.300000,19.879900,575.801150,-0.662663,-293.253118,-1.086674,-98.925029
119.400000,19.896550,578.956910,-0.663218,-294.860333,-1.088320,-99.303554
119.500000,19.913240,582.163940,-0.663775,-296.493660,-1.089974,-99.688680
119.600000,19.929880,585.335020,-0.664329,-298.108678,-1.091625,-100.066339
119.700000,19.946580,588.657410,-0.664886,-299.800757,-1.093285,-100.467431
119.800000,19.963250,591.937190,-0.665442,-301.471135,-1.094944,-100.859681
119.900000,19.979940,595.219970,-0.665998,-303.143041,-1.096608,-101.250382
120.000000,19.996490,598.587460,-0.666550,-304.858090,-1.098261,-101.655032
120.021000,20.000020,599.263490,-0.666667,-305.202389,-1.098614,-101.733926
