Repository: abubakardawood/tissue-phantom-material-database

# Tissue Phantom Materials Database

Open-access database of silicone tissue phantoms for modelling the mechanical behaviour of human soft tissues, including compression-derived hyperelastic material parameters, model selection guidance, and an inverse design framework.

## Overview

This repository provides a comprehensive, open-access dataset of soft silicone phantoms and accompanying analysis code for modelling the mechanical behaviour of human soft tissues under compressive loading.

The database comprises nineteen silicone phantoms fabricated from three EcoFlex families (00-10, 00-30, and 00-50) with systematically varied thinner concentrations, spanning an elastic modulus range of 6.19 to 158.80 kPa. This range covers the stiffness of a wide variety of healthy and pathological human soft tissues, including adipose, liver, kidney, prostate, lung, cardiac muscle, and skeletal muscle.

Each phantom was characterised through ten repeated uniaxial compression tests. Both engineering and true stress-strain responses were used to estimate parameters for six hyperelastic material models: Neo-Hookean, Mooney-Rivlin, Yeoh, Ogden, Veronda-Westmann, and Humphrey. 
The resulting dataset provides validated hyperelastic material model parameters, raw experimental data, and model performance metrics (Standard Error and Akaike Information Criterion) to support reproducible biomechanical simulation, surgical training, and medical device evaluation.

## Repository Contents

- Raw compression stress-strain data (engineering and true) for all nineteen phantoms, each across ten repeated tests

Title:
A Database of Silicone Phantom Materials for Modeling Human Tissue Mechanics Across Varying Stiffnesses

Description:
This dataset contains processed mechanical compression test data for soft silicone phantoms
fabricated using Ecoflex (Smooth-On) with varying base materials and thinner concentrations.
The dataset provides force–compression measurements together with derived engineering and
true stress–strain quantities, intended for mechanical characterization, constitutive model
fitting, and the design of tissue-equivalent phantoms.

All files in this dataset are processed outputs generated from raw experimental measurements.
The raw data files are not included in this archive.

------------------------------------------------------------

Directory structure
------------------------------------------------------------

Each material has a dedicated folder. Example:

<material_name>/
  ├── sample_A_01_processed.csv
  ├── ...
  ├── sample_A_05_processed.csv  
  ├── sample_B_01_processed.csv
  ├── ...
  └── sample_B_5_processed.csv

Each CSV file corresponds to a single compression test and contains both measured and
derived quantities, preceded by a metadata header.

------------------------------------------------------------

File format
------------------------------------------------------------

File type:
- CSV 

Each CSV file consists of:
1. A metadata header describing specimen geometry, test conditions, and material information
2. A blank line
3. A data table with the following columns:

- Time
- Compression (mm)
- Load (N)
- Engineering strain (-)
- Engineering stress (N/mm^2)
- True strain (-)
- True stress (N/mm^2)

------------------------------------------------------------

Experimental conditions (summary)
------------------------------------------------------------

- Test type: Uniaxial compression
- Testing machine: Instron 5900
- Load cell: 1 kN / 10 kN
- Compression speed: 10 mm/min
- Laboratory: Centre for Advanced Robotics @ QM, Queen Mary University of London, UK

Specimen geometry and additional details are recorded in the metadata header of each file.

------------------------------------------------------------

Derivation of strain and stress measures
------------------------------------------------------------

Measured quantities:
- Compression (mm): crosshead displacement during compression
- Load (N): measured compressive force

Engineering strain is calculated as:

  engineering strain = compression / initial specimen height

Engineering stress is calculated as:

  engineering stress = load / initial cross-sectional area

True strain is calculated from engineering strain as:

  true strain = | ln(1 − engineering strain) |

True stress is calculated from engineering stress as:

  true stress = | engineering stress × (1 − engineering strain) |

Compressive stress and strain are reported using a negative sign convention.

------------------------------------------------------------

Notes
------------------------------------------------------------

- No filtering or smoothing is applied to the data.
- Engineering and true measures are derived solely from force and compression measurements.
- Each file represents one independent compression test.

------------------------------------------------------------

File: data/EF50_37_5T/EF50_37_5T_A1.csv (part 1 of 2)
EF50_37_5T_A_sample_1
Compression test;
Cylinder Diameter: 50mm;
Cylinder Height: 30mm;
Speed (mm/min): 10;
Machine: INSTRON 5900;
Load cell: 10kN;
Time (s),Compression (mm),Load (N),Engineering Strain [-],Engineering Stress (kPa),True Strain [-],True Stress (kPa)
0.000000,0.000000,0.007560,-0.000000,-0.003850,0.000000,-0.003850
0.100000,0.006390,0.009410,-0.000213,-0.004792,-0.000213,-0.004791
0.200000,0.026770,0.074730,-0.000892,-0.038060,-0.000893,-0.038026
0.300000,0.046160,0.041820,-0.001539,-0.021299,-0.001540,-0.021266
0.400000,0.063290,0.112610,-0.002110,-0.057352,-0.002112,-0.057231
0.500000,0.080100,0.122290,-0.002670,-0.062282,-0.002674,-0.062115
0.600000,0.096700,0.190370,-0.003223,-0.096955,-0.003229,-0.096642
0.700000,0.113380,0.201000,-0.003779,-0.102368,-0.003786,-0.101982
0.800000,0.130040,0.275400,-0.004335,-0.140260,-0.004344,-0.139652
0.900000,0.146660,0.296200,-0.004889,-0.150853,-0.004901,-0.150116
1.000000,0.163330,0.358850,-0.005444,-0.182761,-0.005459,-0.181766
1.100000,0.180000,0.429370,-0.006000,-0.218676,-0.006018,-0.217364
1.200000,0.196720,0.436810,-0.006557,-0.222466,-0.006579,-0.221007
1.300000,0.213420,0.479550,-0.007114,-0.244233,-0.007139,-0.242495
1.400000,0.230050,0.556300,-0.007668,-0.283321,-0.007698,-0.281149
1.500000,0.246640,0.584500,-0.008221,-0.297683,-0.008255,-0.295236
1.600000,0.263330,0.662300,-0.008778,-0.337307,-0.008816,-0.334346
1.700000,0.280010,0.787910,-0.009334,-0.401279,-0.009377,-0.397534
1.800000,0.296670,0.816480,-0.009889,-0.415830,-0.009938,-0.411718
1.900000,0.313300,0.893160,-0.010443,-0.454883,-0.010498,-0.450132
2.000000,0.329980,0.958040,-0.010999,-0.487926,-0.011060,-0.482559
2.100000,0.346650,1.036220,-0.011555,-0.527743,-0.011622,-0.521644
2.200000,0.363310,1.090010,-0.012110,-0.555138,-0.012184,-0.548415
2.300000,0.379930,1.187120,-0.012664,-0.604595,-0.012745,-0.596938
2.400000,0.396540,1.243900,-0.013218,-0.633513,-0.013306,-0.625139
2.500000,0.413210,1.345200,-0.013774,-0.685105,-0.013869,-0.675668
2.600000,0.429930,1.421810,-0.014331,-0.724122,-0.014435,-0.713744
2.700000,0.446640,1.528670,-0.014888,-0.778545,-0.015000,-0.766954
2.800000,0.463230,1.557510,-0.015441,-0.793233,-0.015561,-0.780985
2.900000,0.479910,1.660920,-0.015997,-0.845900,-0.016126,-0.832368
3.000000,0.496620,1.723670,-0.016554,-0.877858,-0.016693,-0.863326
3.100000,0.513310,1.785850,-0.017110,-0.909526,-0.017258,-0.893964
3.200000,0.529930,1.888480,-0.017664,-0.961795,-0.017822,-0.944805
3.300000,0.546620,1.956270,-0.018221,-0.996320,-0.018389,-0.978167
3.400000,0.563340,2.038410,-0.018778,-1.038154,-0.018957,-1.018659
3.500000,0.579990,2.138790,-0.019333,-1.089277,-0.019522,-1.068218
3.600000,0.596650,2.187960,-0.019888,-1.114319,-0.020089,-1.092157
3.700000,0.613260,2.306380,-0.020442,-1.174630,-0.020654,-1.150618
3.800000,0.629970,2.353670,-0.020999,-1.198714,-0.021223,-1.173542
3.900000,0.646640,2.440110,-0.021555,-1.242738,-0.021790,-1.215951
4.000000,0.663350,2.505420,-0.022112,-1.276000,-0.022360,-1.247785
4.100000,0.679930,2.608300,-0.022664,-1.328396,-0.022925,-1.298289
4.200000,0.696570,2.718210,-0.023219,-1.384373,-0.023493,-1.352229
4.300000,0.713230,2.770950,-0.023774,-1.411233,-0.024062,-1.377682
4.400000,0.729870,2.845640,-0.024329,-1.449273,-0.024630,-1.414013
4.500000,0.746540,2.941250,-0.024885,-1.497966,-0.025200,-1.460690
4.600000,0.763150,3.017120,-0.025438,-1.536607,-0.025767,-1.497518
4.700000,0.779930,3.123140,-0.025998,-1.590602,-0.026342,-1.549250
4.800000,0.796630,3.188810,-0.026554,-1.624048,-0.026913,-1.580922
4.900000,0.813250,3.259870,-0.027108,-1.660238,-0.027483,-1.615232
5.000000,0.829900,3.367780,-0.027663,-1.715196,-0.028053,-1.667748
5.100000,0.846570,3.470100,-0.028219,-1.767307,-0.028625,-1.717436
5.200000,0.863240,3.498560,-0.028775,-1.781802,-0.029197,-1.730531
5.300000,0.879940,3.576680,-0.029331,-1.821588,-0.029770,-1.768159
5.400000,0.896610,3.687710,-0.029887,-1.878135,-0.030343,-1.822003
5.500000,0.913270,3.784890,-0.030442,-1.927629,-0.030915,-1.868947
5.600000,0.929980,3.857800,-0.030999,-1.964761,-0.031490,-1.903855
5.700000,0.946630,3.922270,-0.031554,-1.997596,-0.032063,-1.934563
5.800000,0.963240,4.040410,-0.032108,-2.057764,-0.032635,-1.991693
5.900000,0.979860,4.120870,-0.032662,-2.098742,-0.033207,-2.030193
6.000000,0.996590,4.151590,-0.033220,-2.114387,-0.033784,-2.044148
6.100000,1.013270,4.254230,-0.033776,-2.166662,-0.034359,-2.093481
6.200000,1.029910,4.363280,-0.034330,-2.222200,-0.034933,-2.145911
6.300000,1.046540,4.470800,-0.034885,-2.276960,-0.035508,-2.197529
6.400000,1.063180,4.573740,-0.035439,-2.329387,-0.036083,-2.246835
6.500000,1.079910,4.631330,-0.035997,-2.358717,-0.036661,-2.273810
6.600000,1.096600,4.715350,-0.036553,-2.401508,-0.037238,-2.313725
6.700000,1.113220,4.823510,-0.037107,-2.456593,-0.037813,-2.365436
6.800000,1.129870,4.854420,-0.037662,-2.472336,-0.038390,-2.379222
6.900000,1.146570,4.999000,-0.038219,-2.545970,-0.038969,-2.448665
7.000000,1.163290,5.072250,-0.038776,-2.583276,-0.039548,-2.483106
7.100000,1.179960,5.157890,-0.039332,-2.626892,-0.040126,-2.523571
7.200000,1.196580,5.224100,-0.039886,-2.660612,-0.040703,-2.554491
7.300000,1.213290,5.325590,-0.040443,-2.712301,-0.041284,-2.602607
7.400000,1.229970,5.438660,-0.040999,-2.769887,-0.041863,-2.656324
7.500000,1.246620,5.514080,-0.041554,-2.808298,-0.042442,-2.691602
7.600000,1.263260,5.586100,-0.042109,-2.844977,-0.043021,-2.725179
7.700000,1.279970,5.691860,-0.042666,-2.898840,-0.043603,-2.775160
7.800000,1.296600,5.752210,-0.043220,-2.929576,-0.044182,-2.802960
7.900000,1.313270,5.865910,-0.043776,-2.987483,-0.044763,-2.856704
8.000000,1.329910,5.929720,-0.044330,-3.019982,-0.045343,-2.886105
8.100000,1.346580,6.054810,-0.044886,-3.083689,-0.045925,-2.945275
8.200000,1.363300,6.098320,-0.045443,-3.105849,-0.046508,-2.964709
8.300000,1.380020,6.260200,-0.046001,-3.188294,-0.047092,-3.041630
8.400000,1.396600,6.321210,-0.046553,-3.219366,-0.047672,-3.069494
8.500000,1.413200,6.393890,-0.047107,-3.256381,-0.048252,-3.102984
8.600000,1.429900,6.492660,-0.047663,-3.306685,-0.048837,-3.149077
8.700000,1.446630,6.585480,-0.048221,-3.353957,-0.049422,-3.192226
8.800000,1.463240,6.642300,-0.048775,-3.382896,-0.050004,-3.217896
8.900000,1.479880,6.727500,-0.049329,-3.426288,-0.050588,-3.257271
9.000000,1.496570,6.856610,-0.049886,-3.492043,-0.051173,-3.317840
9.100000,1.513210,6.943930,-0.050440,-3.536515,-0.051757,-3.358132
9.200000,1.529920,7.029620,-0.050997,-3.580156,-0.052344,-3.397578
9.300000,1.546550,7.113970,-0.051552,-3.623115,-0.052928,-3.436338
9.400000,1.563180,7.216260,-0.052106,-3.675211,-0.053513,-3.483710
9.500000,1.579890,7.274130,-0.052663,-3.704684,-0.054100,-3.509584
9.600000,1.596580,7.345670,-0.053219,-3.741119,-0.054688,-3.542019
9.700000,1.613240,7.455300,-0.053775,-3.796953,-0.055275,-3.592773
9.800000,1.629860,7.539110,-0.054329,-3.839637,-0.055860,-3.631035
9.900000,1.646550,7.641460,-0.054885,-3.891764,-0.056449,-3.678164
10.000000,1.663250,7.729910,-0.055442,-3.936811,-0.057038,-3.718547
10.100000,1.679920,7.815080,-0.055997,-3.980188,-0.057626,-3.757308
10.200000,1.696540,7.929310,-0.056551,-4.038364,-0.058213,-3.809990
10.300000,1.713230,7.971840,-0.057108,-4.060025,-0.058803,-3.828166
10.400000,1.729910,8.096290,-0.057664,-4.123407,-0.059393,-3.885636
10.500000,1.746630,8.212110,-0.058221,-4.182393,-0.059985,-3.938890
10.600000,1.763240,8.248440,-0.058775,-4.200896,-0.060573,-3.953990
10.700000,1.779860,8.333500,-0.059329,-4.244217,-0.061161,-3.992413
10.800000,1.796540,8.457080,-0.059885,-4.307155,-0.061753,-4.049223
10.900000,1.813270,8.517590,-0.060442,-4.337973,-0.062346,-4.075776
11.000000,1.829920,8.658970,-0.060997,-4.409977,-0.062937,-4.140980
11.100000,1.846530,8.734850,-0.061551,-4.448623,-0.063527,-4.174805
11.200000,1.863260,8.812810,-0.062109,-4.488327,-0.064121,-4.209563
11.300000,1.879920,8.921440,-0.062664,-4.543652,-0.064713,-4.258929
11.400000,1.896600,8.988430,-0.063220,-4.577770,-0.065307,-4.288363
11.500000,1.913210,9.102280,-0.063774,-4.635753,-0.065898,-4.340114
11.600000,1.929920,9.222190,-0.064331,-4.696823,-0.066493,-4.394673
11.700000,1.946590,9.255820,-0.064886,-4.713950,-0.067087,-4.408079
11.800000,1.963310,9.368760,-0.065444,-4.771470,-0.067683,-4.459208
11.900000,1.979990,9.398640,-0.066000,-4.786688,-0.068278,-4.470768
12.000000,1.996610,9.540900,-0.066554,-4.859140,-0.068872,-4.535747
12.100000,2.013290,9.620750,-0.067110,-4.899808,-0.069468,-4.570983
12.200000,2.029930,9.709600,-0.067664,-4.945059,-0.070062,-4.610455
12.300000,2.046610,9.784990,-0.068220,-4.983454,-0.070659,-4.643482
12.400000,2.063190,9.880800,-0.068773,-5.032250,-0.071252,-4.686167
12.500000,2.079910,9.984270,-0.069330,-5.084947,-0.071851,-4.732406
12.600000,2.096620,10.071430,-0.069887,-5.129337,-0.072450,-4.770861
12.700000,2.113260,10.158480,-0.070442,-5.173671,-0.073046,-4.809228
12.800000,2.129850,10.225870,-0.070995,-5.207993,-0.073641,-4.838251
12.900000,2.146530,10.357360,-0.071551,-5.274960,-0.074240,-4.897531
13.000000,2.163250,10.413770,-0.072108,-5.303690,-0.074840,-4.921249
13.100000,2.179920,10.544480,-0.072664,-5.370260,-0.075439,-4.980035
13.200000,2.196590,10.627350,-0.073220,-5.412465,-0.076039,-5.016166
13.300000,2.213200,10.736740,-0.073773,-5.468177,-0.076636,-5.064771
13.400000,2.229890,10.806880,-0.074330,-5.503899,-0.077237,-5.094796
13.500000,2.246570,10.902350,-0.074886,-5.552521,-0.077838,-5.136717
13.600000,2.263290,10.951080,-0.075443,-5.577339,-0.078441,-5.156568
13.700000,2.279920,11.094060,-0.075997,-5.650158,-0.079040,-5.220761
13.800000,2.296610,11.130480,-0.076554,-5.668707,-0.079643,-5.234747
13.900000,2.313300,11.227110,-0.077110,-5.717920,-0.080245,-5.277011
14.000000,2.330010,11.329120,-0.077667,-5.769873,-0.080849,-5.321745
14.100000,2.346570,11.454070,-0.078219,-5.833510,-0.081448,-5.377219
14.200000,2.363250,11.520580,-0.078775,-5.867383,-0.082051,-5.405180
14.300000,2.379940,11.616540,-0.079331,-5.916255,-0.082655,-5.446911
14.400000,2.396550,11.687940,-0.079885,-5.952619,-0.083257,-5.477094
14.500000,2.413210,11.777520,-0.080440,-5.998242,-0.083860,-5.515741
14.600000,2.429850,11.874570,-0.080995,-6.047669,-0.084464,-5.557838
14.700000,2.446580,11.978980,-0.081553,-6.100844,-0.085071,-5.603304
14.800000,2.463230,12.075860,-0.082108,-6.150185,-0.085675,-5.645208
14.900000,2.479900,12.150170,-0.082663,-6.188031,-0.086281,-5.676508
15.000000,2.496520,12.213990,-0.083217,-6.220534,-0.086885,-5.702878
15.100000,2.513220,12.376010,-0.083774,-6.303050,-0.087492,-5.775018
15.200000,2.529930,12.442350,-0.084331,-6.336837,-0.088100,-5.802445
15.300000,2.546630,12.522610,-0.084888,-6.377713,-0.088708,-5.836324
15.400000,2.563240,12.623960,-0.085441,-6.429330,-0.089314,-5.880000
15.500000,2.579890,12.721870,-0.085996,-6.479195,-0.089921,-5.922008
15.600000,2.596600,12.799720,-0.086553,-6.518844,-0.090530,-5.954616
15.700000,2.613250,12.899120,-0.087108,-6.569468,-0.091138,-5.997212
15.800000,2.629920,12.983920,-0.087664,-6.612656,-0.091747,-6.032964
15.900000,2.646590,13.075990,-0.088220,-6.659547,-0.092356,-6.072044
16.000000,2.663290,13.192890,-0.088776,-6.719084,-0.092967,-6.122588
16.100000,2.679970,13.245890,-0.089332,-6.746076,-0.093577,-6.143434
16.200000,2.696660,13.350290,-0.089889,-6.799247,-0.094188,-6.188072
16.300000,2.713260,13.441570,-0.090442,-6.845735,-0.094797,-6.226593
16.400000,2.729860,13.521580,-0.090995,-6.886484,-0.095405,-6.259846
16.500000,2.746580,13.603960,-0.091553,-6.928440,-0.096018,-6.294123
16.600000,2.763270,13.719370,-0.092109,-6.987218,-0.096631,-6.343632
16.700000,2.779890,13.786390,-0.092663,-7.021351,-0.097241,-6.370731
16.800000,2.796530,13.889660,-0.093218,-7.073946,-0.097853,-6.414529
16.900000,2.813230,13.999950,-0.093774,-7.130116,-0.098467,-6.461494
17.000000,2.829890,14.060780,-0.094330,-7.161096,-0.099080,-6.485593
17.100000,2.846540,14.150720,-0.094885,-7.206903,-0.099693,-6.523078
17.200000,2.863200,14.299530,-0.095440,-7.282691,-0.100307,-6.587631
17.300000,2.879900,14.400450,-0.095997,-7.334089,-0.100922,-6.630041
17.400000,2.896620,14.490430,-0.096554,-7.379915,-0.101539,-6.667355
17.500000,2.913300,14.559870,-0.097110,-7.415281,-0.102155,-6.695183
17.600000,2.929920,14.709690,-0.097664,-7.491584,-0.102768,-6.759926
17.700000,2.946560,14.765300,-0.098219,-7.519906,-0.103383,-6.781310
17.800000,2.963270,14.885200,-0.098776,-7.580970,-0.104001,-6.832155
17.900000,2.979960,14.969300,-0.099332,-7.623802,-0.104619,-6.866514
18.000000,2.996590,15.037570,-0.099886,-7.658572,-0.105234,-6.893585
18.100000,3.013190,15.143020,-0.100440,-7.712277,-0.105849,-6.937658
18.200000,3.029930,15.253230,-0.100998,-7.768406,-0.106470,-6.983815
18.300000,3.046620,15.386200,-0.101554,-7.836127,-0.107089,-7.040337
18.400000,3.063280,15.485960,-0.102109,-7.886935,-0.107707,-7.081605
18.500000,3.079940,15.574980,-0.102665,-7.932272,-0.108326,-7.117908
18.600000,3.096600,15.674570,-0.103220,-7.982993,-0.108945,-7.158988
18.700000,3.113270,15.806340,-0.103776,-8.050103,-0.109565,-7.214698
18.800000,3.129950,15.862850,-0.104332,-8.078883,-0.110185,-7.236000
18.900000,3.146600,16.016640,-0.104887,-8.157208,-0.110805,-7.301625
19.000000,3.163250,16.080460,-0.105442,-8.189711,-0.111425,-7.326174
19.100000,3.179930,16.170260,-0.105998,-8.235446,-0.112047,-7.362508
19.200000,3.196600,16.274930,-0.106553,-8.288754,-0.112669,-7.405559
19.300000,3.213230,16.379990,-0.107108,-8.342260,-0.113289,-7.448740
19.400000,3.229920,16.496460,-0.107664,-8.401578,-0.113913,-7.497031
19.500000,3.246630,16.599210,-0.108221,-8.453908,-0.114537,-7.539018
19.600000,3.263300,16.673100,-0.108777,-8.491540,-0.115160,-7.567859
19.700000,3.279960,16.778490,-0.109332,-8.545215,-0.115784,-7.610949
19.800000,3.296530,16.908030,-0.109884,-8.611189,-0.116404,-7.664954
19.900000,3.313200,17.004690,-0.110440,-8.660418,-0.117028,-7.703961
20.000000,3.329900,17.090060,-0.110997,-8.703896,-0.117654,-7.737793
20.100000,3.346630,17.162580,-0.111554,-8.740830,-0.118282,-7.765753
20.200000,3.363240,17.270250,-0.112108,-8.795666,-0.118905,-7.809602
20.300000,3.379920,17.414810,-0.112664,-8.869290,-0.119532,-7.870040
20.400000,3.396580,17.522210,-0.113219,-8.923988,-0.120158,-7.913620
20.500000,3.413310,17.591800,-0.113777,-8.959430,-0.120787,-7.940053
20.600000,3.429970,17.714430,-0.114332,-9.021885,-0.121413,-7.990392
20.700000,3.446620,17.800080,-0.114887,-9.065506,-0.122040,-8.023994
20.800000,3.463280,17.893880,-0.115443,-9.113278,-0.122668,-8.061217
20.900000,3.479980,18.028530,-0.115999,-9.181855,-0.123297,-8.116766
21.000000,3.496620,18.137040,-0.116554,-9.237119,-0.123925,-8.160495
21.100000,3.513210,18.225620,-0.117107,-9.282232,-0.124551,-8.195218
21.200000,3.529930,18.324570,-0.117664,-9.332627,-0.125183,-8.234510
21.300000,3.546560,18.438940,-0.118219,-9.390875,-0.125811,-8.280698
21.400000,3.563250,18.498840,-0.118775,-9.421382,-0.126442,-8.302357
21.500000,3.579890,18.617010,-0.119330,-9.481565,-0.127072,-8.350133
21.600000,3.596540,18.719520,-0.119885,-9.533773,-0.127702,-8.390820
21.700000,3.613210,18.847790,-0.120440,-9.599101,-0.128334,-8.442982
21.800000,3.629940,18.979680,-0.120998,-9.666272,-0.128968,-8.496672
21.900000,3.646580,19.038290,-0.121553,-9.696121,-0.129599,-8.517532
22.000000,3.663270,19.189220,-0.122109,-9.772989,-0.130233,-8.579620
22.100000,3.679960,19.268350,-0.122665,-9.813290,-0.130867,-8.609540
22.200000,3.696640,19.338360,-0.123221,-9.848946,-0.131501,-8.635346
22.300000,3.713280,19.472160,-0.123776,-9.917090,-0.132134,-8.689592
22.400000,3.729870,19.609630,-0.124329,-9.987103,-0.132765,-8.745416
22.500000,3.746520,19.657310,-0.124884,-10.011386,-0.133399,-8.761124
22.600000,3.763210,19.783390,-0.125440,-10.075598,-0.134035,-8.811711
22.700000,3.779920,19.893930,-0.125997,-10.131895,-0.134672,-8.855304
22.800000,3.796530,20.005180,-0.126551,-10.188555,-0.135306,-8.899183
22.900000,3.813260,20.062010,-0.127109,-10.217498,-0.135944,-8.918765
23.000000,3.829950,20.206830,-0.127665,-10.291254,-0.136582,-8.977421
23.100000,3.846610,20.262640,-0.128220,-10.319678,-0.137219,-8.996485
23.200000,3.863310,20.429130,-0.128777,-10.404470,-0.137857,-9.064614
23.300000,3.879870,20.507940,-0.129329,-10.444608,-0.138491,-9.093817
23.400000,3.896550,20.628870,-0.129885,-10.506197,-0.139130,-9.141600
23.500000,3.913230,20.728960,-0.130441,-10.557173,-0.139769,-9.180084
23.600000,3.929910,20.833800,-0.130997,-10.610567,-0.140409,-9.220615
23.700000,3.946540,20.903990,-0.131551,-10.646315,-0.141047,-9.245778
23.800000,3.963250,21.035370,-0.132108,-10.713226,-0.141688,-9.297920
23.900000,3.979880,21.175990,-0.132663,-10.784843,-0.142327,-9.354097
24.000000,3.996570,21.239800,-0.133219,-10.817341,-0.142969,-9.376266
24.100000,4.013250,21.379920,-0.133775,-10.888704,-0.143611,-9.432067
24.200000,4.029900,21.476610,-0.134330,-10.937948,-0.144252,-9.468653
24.300000,4.046570,21.583230,-0.134886,-10.992249,-0.144894,-9.509552
24.400000,4.063290,21.674590,-0.135443,-11.038778,-0.145538,-9.543653
24.500000,4.079980,21.801450,-0.135999,-11.103387,-0.146182,-9.593334
24.600000,4.096560,21.872470,-0.136552,-11.139557,-0.146822,-9.618429
24.700000,4.113250,22.004840,-0.137108,-11.206973,-0.147466,-9.670404
24.800000,4.129940,22.119710,-0.137665,-11.265476,-0.148111,-9.714618
24.900000,4.146630,22.213350,-0.138221,-11.313166,-0.148756,-9.749449
25.000000,4.163220,22.348100,-0.138774,-11.381794,-0.149398,-9.802297
25.100000,4.179860,22.459220,-0.139329,-11.438387,-0.150043,-9.844692
25.200000,4.196560,22.557890,-0.139885,-11.488639,-0.150690,-9.881547
25.300000,4.213250,22.655760,-0.140442,-11.538484,-0.151337,-9.918000
25.400000,4.229900,22.785030,-0.140997,-11.604320,-0.151982,-9.968150
25.500000,4.246560,22.841480,-0.141552,-11.633070,-0.152629,-9.986386
25.600000,4.263250,22.965060,-0.142108,-11.696009,-0.153277,-10.033909
25.700000,4.279920,23.070510,-0.142664,-11.749714,-0.153925,-10.073453
25.800000,4.296610,23.182420,-0.143220,-11.806710,-0.154574,-10.115749
25.900000,4.313220,23.291070,-0.143774,-11.862045,-0.155221,-10.156591
26.000000,4.329880,23.406370,-0.144329,-11.920766,-0.155870,-10.200250
26.100000,4.346560,23.505680,-0.144885,-11.971345,-0.156520,-10.236872
26.200000,4.363260,23.622850,-0.145442,-12.031019,-0.157171,-10.281203
26.300000,4.379900,23.712440,-0.145997,-12.076647,-0.157820,-10.313496
26.400000,4.396580,23.847460,-0.146553,-12.145412,-0.158471,-10.365469
26.500000,4.413310,23.932830,-0.147110,-12.188890,-0.159125,-10.395779
26.600000,4.429990,24.078340,-0.147666,-12.262998,-0.159777,-10.452166
26.700000,4.446620,24.112710,-0.148221,-12.280502,-0.160428,-10.460278
26.800000,4.463190,24.290090,-0.148773,-12.370841,-0.161076,-10.530394
26.900000,4.479880,24.388040,-0.149329,-12.420727,-0.161730,-10.565948
27.000000,4.496530,24.471230,-0.149884,-12.463095,-0.162383,-10.595072
27.100000,4.513270,24.569310,-0.150442,-12.513047,-0.163039,-10.630555
27.200000,4.529880,24.702310,-0.150996,-12.580783,-0.163691,-10.681135
27.300000,4.546530,24.813550,-0.151551,-12.637437,-0.164345,-10.722221
27.400000,4.563240,24.915340,-0.152108,-12.689278,-0.165002,-10.759138
27.500000,4.579950,25.018050,-0.152665,-12.741588,-0.165659,-10.796394
27.600000,4.596590,25.176570,-0.153220,-12.822322,-0.166314,-10.857690
27.700000,4.613220,25.269220,-0.153774,-12.869508,-0.166969,-10.890512
27.800000,4.629930,25.340120,-0.154331,-12.905617,-0.167627,-10.913880
27.900000,4.646600,25.444330,-0.154887,-12.958691,-0.168285,-10.951562
28.000000,4.663260,25.579710,-0.155442,-13.027639,-0.168942,-11.002597
28.100000,4.679910,25.686240,-0.155997,-13.081895,-0.169599,-11.041158
28.200000,4.696600,25.808710,-0.156553,-13.144268,-0.170259,-11.086489
28.300000,4.713250,25.914720,-0.157108,-13.198259,-0.170917,-11.124702
28.400000,4.729950,26.015360,-0.157665,-13.249514,-0.171577,-11.160529
28.500000,4.746580,26.126640,-0.158219,-13.306188,-0.172236,-11.200892
28.600000,4.763230,26.289670,-0.158774,-13.389219,-0.172895,-11.263355
28.700000,4.779970,26.342470,-0.159332,-13.416110,-0.173559,-11.278490
28.800000,4.796640,26.462460,-0.159888,-13.477220,-0.174220,-11.322374
28.900000,4.813270,26.570890,-0.160442,-13.532443,-0.174880,-11.361266
29.000000,4.829930,26.692110,-0.160998,-13.594180,-0.175542,-11.405549
29.100000,4.846640,26.842880,-0.161555,-13.670967,-0.176206,-11.462358
29.200000,4.863260,26.916040,-0.162109,-13.708227,-0.176867,-11.486004
29.300000,4.879910,27.005940,-0.162664,-13.754012,-0.177529,-11.516734
29.400000,4.896540,27.123040,-0.163218,-13.813651,-0.178192,-11.559014
29.500000,4.913220,27.252100,-0.163774,-13.879381,-0.178856,-11.606299
29.600000,4.929940,27.360770,-0.164331,-13.934726,-0.179523,-11.644814
29.700000,4.946590,27.515070,-0.164886,-14.013310,-0.180187,-11.702707
29.800000,4.963230,27.559240,-0.165441,-14.035806,-0.180852,-11.713708
29.900000,4.979880,27.713840,-0.165996,-14.114543,-0.181517,-11.771585
30.000000,4.996610,27.801650,-0.166554,-14.159264,-0.182186,-11.800987
30.100000,5.013310,27.943170,-0.167110,-14.231340,-0.182854,-11.853136
30.200000,5.029990,28.019360,-0.167666,-14.270143,-0.183522,-11.877520
30.300000,5.046520,28.114650,-0.168217,-14.318674,-0.184184,-11.910025
30.400000,5.063210,28.260250,-0.168774,-14.392827,-0.184853,-11.963697
30.500000,5.079870,28.361960,-0.169329,-14.444628,-0.185521,-11.998733
30.600000,5.096550,28.484150,-0.169885,-14.506858,-0.186191,-12.042361
30.700000,5.113230,28.583390,-0.170441,-14.557401,-0.186861,-12.076223
30.800000,5.129860,28.729490,-0.170995,-14.631809,-0.187529,-12.129838
30.900000,5.146550,28.833240,-0.171552,-14.684649,-0.188201,-12.165473
31.000000,5.163240,28.958880,-0.172108,-14.748636,-0.188873,-12.210278
31.100000,5.179860,29.086030,-0.172662,-14.813393,-0.189542,-12.255683
31.200000,5.196520,29.161340,-0.173217,-14.851749,-0.190213,-12.279168
31.300000,5.213250,29.297640,-0.173775,-14.921166,-0.190888,-12.328240
31.400000,5.229960,29.359280,-0.174332,-14.952559,-0.191563,-12.345849
31.500000,5.246590,29.481870,-0.174886,-15.014993,-0.192234,-12.389076
31.600000,5.263220,29.619310,-0.175441,-15.084991,-0.192906,-12.438470
31.700000,5.279920,29.726090,-0.175997,-15.139373,-0.193582,-12.474884
31.800000,5.296610,29.893040,-0.176554,-15.224400,-0.194257,-12.536477
31.900000,5.313280,29.952710,-0.177109,-15.254790,-0.194932,-12.553024
32.000000,5.329910,30.092080,-0.177664,-15.325770,-0.195606,-12.602938
32.100000,5.346550,30.188580,-0.178218,-15.374918,-0.196281,-12.634825
32.200000,5.363260,30.327170,-0.178775,-15.445501,-0.196959,-12.684226
32.300000,5.380000,30.398070,-0.179333,-15.481610,-0.197638,-12.705241
32.400000,5.396590,30.528250,-0.179886,-15.547910,-0.198312,-12.751054
32.500000,5.413240,30.624600,-0.180441,-15.596981,-0.198989,-12.782641
32.600000,5.429940,30.744410,-0.180998,-15.657999,-0.199669,-12.823933
32.700000,5.446640,30.880830,-0.181555,-15.727478,-0.200349,-12.872081
32.800000,5.463270,30.976660,-0.182109,-15.776283,-0.201026,-12.903280
32.900000,5.479910,31.096930,-0.182664,-15.837536,-0.201705,-12.944594
33.000000,5.496540,31.223030,-0.183218,-15.901759,-0.202383,-12.988270
33.100000,5.513230,31.289760,-0.183774,-15.935744,-0.203064,-13.007163
33.200000,5.529880,31.473440,-0.184329,-16.029291,-0.203745,-13.074623
33.300000,5.546520,31.558040,-0.184884,-16.072378,-0.204425,-13.100852
33.400000,5.563280,31.708740,-0.185443,-16.149129,-0.205110,-13.154391
33.500000,5.579940,31.794000,-0.185998,-16.192551,-0.205792,-13.180769
33.600000,5.596580,31.934970,-0.186553,-16.264347,-0.206474,-13.230189
33.700000,5.613190,32.046880,-0.187106,-16.321342,-0.207155,-13.267516
33.800000,5.629870,32.112660,-0.187662,-16.354843,-0.207839,-13.285655
33.900000,5.646570,32.226060,-0.188219,-16.412598,-0.208525,-13.323435
34.000000,5.663280,32.388100,-0.188776,-16.495124,-0.209211,-13.381240
34.100000,5.679940,32.488370,-0.189331,-16.546191,-0.209896,-13.413479
34.200000,5.696570,32.628960,-0.189886,-16.617793,-0.210580,-13.462312
34.300000,5.713250,32.725090,-0.190442,-16.666751,-0.211266,-13.492708
34.400000,5.729940,32.833720,-0.190998,-16.722076,-0.211954,-13.528193
34.500000,5.746610,32.929790,-0.191554,-16.771004,-0.212641,-13.558457
34.600000,5.763220,33.063580,-0.192107,-16.839143,-0.213326,-13.604220
34.700000,5.779930,33.184290,-0.192664,-16.900620,-0.214016,-13.644473
34.800000,5.796600,33.302150,-0.193220,-16.960646,-0.214704,-13.683510
34.900000,5.813310,33.426720,-0.193777,-17.024089,-0.215395,-13.725212
35.000000,5.829940,33.559280,-0.194331,-17.091601,-0.216083,-13.770167
35.100000,5.846570,33.666450,-0.194886,-17.146182,-0.216771,-13.804637
35.200000,5.863200,33.786560,-0.195440,-17.207354,-0.217460,-13.844349
35.300000,5.879890,33.888200,-0.195996,-17.259119,-0.218151,-13.876395
35.400000,5.896580,34.020700,-0.196553,-17.326600,-0.218844,-13.921011
35.500000,5.913220,34.108010,-0.197107,-17.371067,-0.219534,-13.947102
35.600000,5.929920,34.256810,-0.197664,-17.446850,-0.220228,-13.998236
35.700000,5.946580,34.362860,-0.198219,-17.500861,-0.220920,-14.031852
35.800000,5.963280,34.500160,-0.198776,-17.570787,-0.221615,-14.078136
35.900000,5.979880,34.617130,-0.199329,-17.630360,-0.222306,-14.116112
36.000000,5.996560,34.732480,-0.199885,-17.689107,-0.223000,-14.153314
36.100000,6.013260,34.852020,-0.200442,-17.749988,-0.223696,-14.192145
36.200000,6.029940,34.979230,-0.200998,-17.814776,-0.224392,-14.234041
36.300000,6.046570,35.105790,-0.201552,-17.879232,-0.225086,-14.275631
36.400000,6.063220,35.206040,-0.202107,-17.930289,-0.225781,-14.306446
36.500000,6.079890,35.340370,-0.202663,-17.998703,-0.226478,-14.351032
36.600000,6.096580,35.460160,-0.203219,-18.059711,-0.227176,-14.389629
36.700000,6.113300,35.568580,-0.203777,-18.114929,-0.227876,-14.423529
36.800000,6.129890,35.706810,-0.204330,-18.185329,-0.228570,-14.469527
36.900000,6.146570,35.793960,-0.204886,-18.229714,-0.229269,-14.494707
37.000000,6.163290,35.940250,-0.205443,-18.304219,-0.229971,-14.543745
37.100000,6.180000,36.051190,-0.206000,-18.360720,-0.230672,-14.578412
37.200000,6.196570,36.179780,-0.206552,-18.426211,-0.231368,-14.620234
37.300000,6.213210,36.304280,-0.207107,-18.489618,-0.232067,-14.660289
37.400000,6.229860,36.427540,-0.207662,-18.552394,-0.232767,-14.699767
37.500000,6.246490,36.525670,-0.208216,-18.602371,-0.233467,-14.729054
37.600000,6.263210,36.622950,-0.208774,-18.651915,-0.234171,-14.757887
37.700000,6.279880,36.758840,-0.209329,-18.721123,-0.234874,-14.802243
37.800000,6.296560,36.907840,-0.209885,-18.797009,-0.235577,-14.851792
37.900000,6.313230,37.008500,-0.210441,-18.848274,-0.236281,-14.881825
38.000000,6.329930,37.122750,-0.210998,-18.906461,-0.236986,-14.917242
38.100000,6.346540,37.288460,-0.211551,-18.990857,-0.237688,-14.973316
38.200000,6.363270,37.343890,-0.212109,-19.019087,-0.238396,-14.984967
38.300000,6.379990,37.498070,-0.212666,-19.097610,-0.239103,-15.036191
38.400000,6.396660,37.619960,-0.213222,-19.159688,-0.239809,-15.074421
38.500000,6.413240,37.737040,-0.213775,-19.219317,-0.240512,-15.110714
38.600000,6.429890,37.880270,-0.214330,-19.292263,-0.241218,-15.157359
38.700000,6.446600,37.960570,-0.214887,-19.333160,-0.241927,-15.178721
38.800000,6.463270,38.120030,-0.215442,-19.414372,-0.242635,-15.231694
38.900000,6.479930,38.245550,-0.215998,-19.478299,-0.243343,-15.271032
39.000000,6.496540,38.328780,-0.216551,-19.520687,-0.244050,-15.293456
39.100000,6.513240,38.479940,-0.217108,-19.597673,-0.244761,-15.342861
39.200000,6.529940,38.599800,-0.217665,-19.658717,-0.245472,-15.379709
39.300000,6.546650,38.722390,-0.218222,-19.721151,-0.246184,-15.417569
39.400000,6.563280,38.841110,-0.218776,-19.781615,-0.246893,-15.453872
39.500000,6.579900,38.964690,-0.219330,-19.844554,-0.247603,-15.492048
39.600000,6.596590,39.114690,-0.219886,-19.920948,-0.248316,-15.540604
39.700000,6.613300,39.214850,-0.220443,-19.971959,-0.249030,-15.569274
39.800000,6.629910,39.364620,-0.220997,-20.048236,-0.249740,-15.617636
39.900000,6.646570,39.487190,-0.221552,-20.110661,-0.250454,-15.655097
40.000000,6.663250,39.594860,-0.222108,-20.165497,-0.251168,-15.686572
40.100000,6.679920,39.734970,-0.222664,-20.236854,-0.251883,-15.730835
40.200000,6.696590,39.844890,-0.223220,-20.292836,-0.252598,-15.763076
40.300000,6.713270,39.952560,-0.223776,-20.347672,-0.253314,-15.794358
40.400000,6.729970,40.117520,-0.224332,-20.431685,-0.254031,-15.848198
40.500000,6.746630,40.226760,-0.224888,-20.487321,-0.254747,-15.879975
40.600000,6.763330,40.365970,-0.225444,-20.558220,-0.255466,-15.923486
40.700000,6.779870,40.492050,-0.225996,-20.622432,-0.256178,-15.961852
40.800000,6.796540,40.635300,-0.226551,-20.695388,-0.256896,-16.006821
40.900000,6.813260,40.739040,-0.227109,-20.748223,-0.257617,-16.036122
41.000000,6.829890,40.874360,-0.227663,-20.817141,-0.258334,-16.077848
41.100000,6.846520,40.996750,-0.228217,-20.879473,-0.259052,-16.114416
41.200000,6.863220,41.102400,-0.228774,-20.933280,-0.259774,-16.144290
41.300000,6.879900,41.255870,-0.229330,-21.011442,-0.260495,-16.192888
41.400000,6.896590,41.381830,-0.229886,-21.075593,-0.261217,-16.230602
41.500000,6.913210,41.532640,-0.230440,-21.152400,-0.261937,-16.278034
41.600000,6.929870,41.649830,-0.230996,-21.212084,-0.262659,-16.312185
41.700000,6.946550,41.783410,-0.231552,-21.280116,-0.263382,-16.352670
41.800000,6.963240,41.918860,-0.232108,-21.349100,-0.264106,-16.393803
41.900000,6.979930,42.013090,-0.232664,-21.397091,-0.264831,-16.418751
42.000000,6.996580,42.137920,-0.233219,-21.460666,-0.265554,-16.455624
42.100000,7.013190,42.286590,-0.233773,-21.536383,-0.266277,-16.501758
42.200000,7.029900,42.396680,-0.234330,-21.592452,-0.267004,-16.532693
42.300000,7.046600,42.537120,-0.234887,-21.663977,-0.267731,-16.575398
42.400000,7.063220,42.627070,-0.235441,-21.709788,-0.268456,-16.598421
42.500000,7.079870,42.788590,-0.235996,-21.792050,-0.269182,-16.649221
42.600000,7.096580,42.938290,-0.236553,-21.868292,-0.269911,-16.695289
42.700000,7.113260,43.076830,-0.237109,-21.938849,-0.270640,-16.736958
42.800000,7.129910,43.180930,-0.237664,-21.991867,-0.271367,-16.765199
42.900000,7.146570,43.319450,-0.238219,-22.062415,-0.272096,-16.806728
43.000000,7.163250,43.414820,-0.238775,-22.110986,-0.272826,-16.831436
43.100000,7.179900,43.541340,-0.239330,-22.175422,-0.273556,-16.868179
43.200000,7.196590,43.698090,-0.239886,-22.255254,-0.274287,-16.916523
43.300000,7.213180,43.844560,-0.240439,-22.329851,-0.275015,-16.960877
43.400000,7.229840,43.958250,-0.240995,-22.387753,-0.275746,-16.992424
43.500000,7.246580,44.095090,-0.241553,-22.457445,-0.276482,-17.032789
43.600000,7.263320,44.214040,-0.242111,-22.518026,-0.277218,-17.066171
43.700000,7.279910,44.364650,-0.242664,-22.594731,-0.277948,-17.111811
43.800000,7.296600,44.491350,-0.243220,-22.659258,-0.278683,-17.148074
43.900000,7.313310,44.639950,-0.243777,-22.734940,-0.279419,-17.192684
44.000000,7.329990,44.742190,-0.244333,-22.787010,-0.280154,-17.219392
44.100000,7.346620,44.866260,-0.244887,-22.850199,-0.280888,-17.254474
44.200000,7.363230,45.006730,-0.245441,-22.921739,-0.281622,-17.295805
44.300000,7.379850,45.144680,-0.245995,-22.991997,-0.282356,-17.336080
44.400000,7.396520,45.251590,-0.246551,-23.046446,-0.283094,-17.364329
44.500000,7.413240,45.459370,-0.247108,-23.152267,-0.283833,-17.431157
44.600000,7.429890,45.568080,-0.247663,-23.207633,-0.284571,-17.459961
44.700000,7.446600,45.668190,-0.248220,-23.258618,-0.285312,-17.485364
44.800000,7.463260,45.814350,-0.248775,-23.333057,-0.286051,-17.528368
44.900000,7.480000,45.972350,-0.249333,-23.413526,-0.286794,-17.575753
45.000000,7.496580,46.099690,-0.249886,-23.478379,-0.287530,-17.611461
45.100000,7.513230,46.249760,-0.250441,-23.554809,-0.288270,-17.655719
45.200000,7.529950,46.350630,-0.250998,-23.606182,-0.289014,-17.681070
45.300000,7.546650,46.469150,-0.251555,-23.666544,-0.289758,-17.713106
45.400000,7.563290,46.625670,-0.252110,-23.746259,-0.290499,-17.759597
45.500000,7.579890,46.748370,-0.252663,-23.808749,-0.291239,-17.793159
45.600000,7.596570,46.903690,-0.253219,-23.887853,-0.291983,-17.838995
45.700000,7.613220,46.993260,-0.253774,-23.933471,-0.292727,-17.859778
45.800000,7.629900,47.154300,-0.254330,-24.015488,-0.293472,-17.907629
45.900000,7.646520,47.297450,-0.254884,-24.088393,-0.294215,-17.948647
46.000000,7.663210,47.417360,-0.255440,-24.149463,-0.294962,-17.980716
46.100000,7.679910,47.577850,-0.255997,-24.231200,-0.295710,-18.028086
46.200000,7.696610,47.710530,-0.256554,-24.298773,-0.296459,-18.064834
46.300000,7.713290,47.836170,-0.257110,-24.362761,-0.297207,-18.098860
46.400000,7.729930,47.980820,-0.257664,-24.436431,-0.297954,-18.140034
46.500000,7.746600,48.081180,-0.258220,-24.487544,-0.298703,-18.164370
46.600000,7.763280,48.263030,-0.258776,-24.580159,-0.299452,-18.219404
46.700000,7.779940,48.417940,-0.259331,-24.659054,-0.300202,-18.264189
46.800000,7.796560,48.545380,-0.259885,-24.723959,-0.300950,-18.298565
46.900000,7.813240,48.624580,-0.260441,-24.764295,-0.301702,-18.314649
47.000000,7.829920,48.824600,-0.260997,-24.866165,-0.302454,-18.376162
47.100000,7.846580,48.951480,-0.261553,-24.930784,-0.303205,-18.410071
47.200000,7.863250,49.117810,-0.262108,-25.015495,-0.303958,-18.458725
47.300000,7.879910,49.221140,-0.262664,-25.068121,-0.304711,-18.483636
47.400000,7.896600,49.385850,-0.263220,-25.152007,-0.305466,-18.531496
47.500000,7.913280,49.499350,-0.263776,-25.209812,-0.306221,-18.560069
47.600000,7.929940,49.668230,-0.264331,-25.295822,-0.306975,-18.609344
47.700000,7.946500,49.792270,-0.264883,-25.358995,-0.307726,-18.641820
47.800000,7.963250,49.933480,-0.265442,-25.430913,-0.308486,-18.680489
47.900000,7.979940,50.061510,-0.265998,-25.496118,-0.309244,-18.714201
48.000000,7.996580,50.195000,-0.266553,-25.564104,-0.309999,-18.749924
48.100000,8.013200,50.351960,-0.267107,-25.644043,-0.310755,-18.794348
48.200000,8.029880,50.477860,-0.267663,-25.708163,-0.311514,-18.827048
48.300000,8.046590,50.645780,-0.268220,-25.793684,-0.312275,-18.875311
48.400000,8.063270,50.795900,-0.268776,-25.870139,-0.313035,-18.916875
48.500000,8.079910,50.887030,-0.269330,-25.916552,-0.313794,-18.936438
48.600000,8.096540,51.068650,-0.269885,-26.009050,-0.314553,-18.989606
48.700000,8.113250,51.174550,-0.270442,-26.062984,-0.315316,-19.014467
48.800000,8.129950,51.336400,-0.270998,-26.145414,-0.316079,-19.060050
48.900000,8.146660,51.518360,-0.271555,-26.238085,-0.316844,-19.112993
49.000000,8.163220,51.629420,-0.272107,-26.294648,-0.317602,-19.139681
49.100000,8.179890,51.762800,-0.272663,-26.362578,-0.318365,-19.174478
49.200000,8.196570,51.924930,-0.273219,-26.445150,-0.319130,-19.219832
49.300000,8.213260,52.052720,-0.273775,-26.510233,-0.319896,-19.252385
49.400000,8.229860,52.196620,-0.274329,-26.583520,-0.320658,-19.290899
49.500000,8.246550,52.349310,-0.274885,-26.661285,-0.321425,-19.332497
49.600000,8.263280,52.475370,-0.275443,-26.725486,-0.322194,-19.364147
49.700000,8.279910,52.592460,-0.275997,-26.785120,-0.322960,-19.392507
49.800000,8.296550,52.800110,-0.276552,-26.890875,-0.323726,-19.454159
49.900000,8.313220,52.947410,-0.277107,-26.965894,-0.324495,-19.493447
50.000000,8.329890,53.052380,-0.277663,-27.019355,-0.325263,-19.517080
50.100000,8.346590,53.236750,-0.278220,-27.113254,-0.326034,-19.569814
50.200000,8.363310,53.362980,-0.278777,-27.177543,-0.326807,-19.601069
50.300000,8.379900,53.505860,-0.279330,-27.250311,-0.327574,-19.638481
50.400000,8.396580,53.683800,-0.279886,-27.340935,-0.328346,-19.688590
50.500000,8.413300,53.788510,-0.280443,-27.394263,-0.329120,-19.711725
50.600000,8.429980,53.954180,-0.280999,-27.478638,-0.329893,-19.757159
50.700000,8.446600,54.054730,-0.281553,-27.529848,-0.330664,-19.778727
50.800000,8.463280,54.256280,-0.282109,-27.632496,-0.331438,-19.837111
50.900000,8.479950,54.401840,-0.282665,-27.706630,-0.332212,-19.874935
51.000000,8.496630,54.557520,-0.283221,-27.785917,-0.332988,-19.916362
51.100000,8.513300,54.701640,-0.283777,-27.859316,-0.333763,-19.953493
51.200000,8.529890,54.856080,-0.284330,-27.937972,-0.334536,-19.994378
51.300000,8.546550,55.023470,-0.284885,-28.023223,-0.335312,-20.039827
51.400000,8.563190,55.145570,-0.285440,-28.085408,-0.336088,-20.068719
51.500000,8.579900,55.301720,-0.285997,-28.164935,-0.336868,-20.109857
51.600000,8.596560,55.446660,-0.286552,-28.238752,-0.337646,-20.146881
51.700000,8.613240,55.613240,-0.287108,-28.323591,-0.338425,-20.191661
51.800000,8.629960,55.751160,-0.287665,-28.393833,-0.339207,-20.225911
51.900000,8.646630,55.877590,-0.288221,-28.458223,-0.339988,-20.255965
52.000000,8.663220,56.079530,-0.288774,-28.561070,-0.340765,-20.313376
52.100000,8.679890,56.206750,-0.289330,-28.625863,-0.341547,-20.343551
52.200000,8.696640,56.385490,-0.289888,-28.716894,-0.342333,-20.392211
52.300000,8.713310,56.500000,-0.290444,-28.775214,-0.343115,-20.417635
52.400000,8.729950,56.659020,-0.290998,-28.856202,-0.343897,-20.459095
52.500000,8.746610,56.833210,-0.291554,-28.944916,-0.344681,-20.505920
52.600000,8.763230,56.950180,-0.292108,-29.004489,-0.345463,-20.532055
52.700000,8.779890,57.093250,-0.292663,-29.077353,-0.346248,-20.567488
52.800000,8.796610,57.287430,-0.293220,-29.176249,-0.347036,-20.621179
52.900000,8.813240,57.423260,-0.293775,-29.245426,-0.347821,-20.653861
53.000000,8.829870,57.563970,-0.294329,-29.317089,-0.348606,-20.688220
53.100000,8.846600,57.733980,-0.294887,-29.403675,-0.349397,-20.732923
53.200000,8.863280,57.871130,-0.295443,-29.473524,-0.350186,-20.765788
53.300000,8.879890,58.056000,-0.295996,-29.567678,-0.350972,-20.815754
53.400000,8.896550,58.192490,-0.296552,-29.637192,-0.351761,-20.848233
53.500000,8.913260,58.342860,-0.297109,-29.713775,-0.352553,-20.885555
53.600000,8.929940,58.497590,-0.297665,-29.792578,-0.353344,-20.924380
53.700000,8.946580,58.660700,-0.298219,-29.875649,-0.354134,-20.966153
53.800000,8.963230,58.778680,-0.298774,-29.935736,-0.354926,-20.991706
53.900000,8.979890,58.968090,-0.299330,-30.032202,-0.355718,-21.042673
54.000000,8.996570,59.156070,-0.299886,-30.127939,-0.356512,-21.093002
54.100000,9.013260,59.288690,-0.300442,-30.195482,-0.357307,-21.123491
54.200000,9.029920,59.424760,-0.300997,-30.264782,-0.358101,-21.155163
54.300000,9.046610,59.611550,-0.301554,-30.359913,-0.358897,-21.204770
54.400000,9.063280,59.768700,-0.302109,-30.439949,-0.359693,-21.243756
54.500000,9.079970,59.934580,-0.302666,-30.524431,-0.360490,-21.285734
54.600000,9.096550,60.068630,-0.303218,-30.592702,-0.361283,-21.316434
54.700000,9.113170,60.218690,-0.303772,-30.669127,-0.362079,-21.352695
54.800000,9.129910,60.410080,-0.304330,-30.766601,-0.362880,-21.403391
54.900000,9.146600,60.568200,-0.304887,-30.847131,-0.363680,-21.442252
55.000000,9.163230,60.717090,-0.305441,-30.922960,-0.364478,-21.477820
55.100000,9.179880,60.892340,-0.305996,-31.012214,-0.365278,-21.522601
55.200000,9.196570,61.056890,-0.306552,-31.096019,-0.366080,-21.563462
55.300000,9.213270,61.199360,-0.307109,-31.168578,-0.366883,-21.596427
55.400000,9.229950,61.336700,-0.307665,-31.238525,-0.367685,-21.627524
55.500000,9.246580,61.533570,-0.308219,-31.338790,-0.368486,-21.679569
55.600000,9.263220,61.644600,-0.308774,-31.395337,-0.369288,-21.701273
55.700000,9.279940,61.838090,-0.309331,-31.493881,-0.370095,-21.751837
55.800000,9.296660,62.047360,-0.309889,-31.600461,-0.370902,-21.807836
55.900000,9.313280,62.194860,-0.310443,-31.675582,-0.371705,-21.842130
56.000000,9.329940,62.328400,-0.310998,-31.743593,-0.372511,-21.871399
56.100000,9.346590,62.499030,-0.311553,-31.830495,-0.373317,-21.913609
56.200000,9.363280,62.658560,-0.312109,-31.911743,-0.374125,-21.951790
56.300000,9.379960,62.835410,-0.312665,-32.001812,-0.374934,-21.995954
56.400000,9.396580,62.995670,-0.313219,-32.083431,-0.375740,-22.034280
56.500000,9.413260,63.173150,-0.313775,-32.173821,-0.376550,-22.078470
56.600000,9.429900,63.287620,-0.314330,-32.232120,-0.377359,-22.100598
56.700000,9.446590,63.469660,-0.314886,-32.324832,-0.378171,-22.146184
56.800000,9.463220,63.651130,-0.315441,-32.417254,-0.378980,-22.191534
