Repository: abubakardawood/tissue-phantom-material-database

Title:
A Database of Silicone Phantom Materials for Modeling Human Tissue Mechanics Across Varying Stiffnesses

Description:
This dataset contains processed mechanical compression test data for soft silicone phantoms
fabricated using Ecoflex (Smooth-On) with varying base materials and thinner concentrations.
The dataset provides force–compression measurements together with derived engineering and
true stress–strain quantities, intended for mechanical characterization, constitutive model
fitting, and the design of tissue-equivalent phantoms.

All files in this dataset are processed outputs generated from raw experimental measurements.
The raw data files are not included in this archive.

File: data/EF50_37_5T/EF50_37_5T_B2.csv (part 2 of 2)
Speed (mm/min): 10;
Machine: INSTRON 5900;
Load cell: 10kN;
Time (s),Compression (mm),Load (N),Engineering Strain [-],Engineering Stress (kPa),True Strain [-],True Stress (kPa)
56.900000,9.479920,64.485590,-0.315997,-32.842241,-0.379793,-22.464181
57.000000,9.496540,64.681430,-0.316551,-32.941982,-0.380604,-22.514154
57.100000,9.513290,64.857120,-0.317110,-33.031460,-0.381421,-22.556865
57.200000,9.529900,64.992520,-0.317663,-33.100419,-0.382232,-22.585629
57.300000,9.546560,65.177640,-0.318219,-33.194699,-0.383046,-22.631526
57.400000,9.563270,65.326070,-0.318776,-33.270294,-0.383864,-22.664534
57.500000,9.579970,65.509770,-0.319332,-33.363852,-0.384681,-22.709695
57.600000,9.596640,65.693720,-0.319888,-33.457537,-0.385498,-22.754872
57.700000,9.613230,65.844240,-0.320441,-33.534196,-0.386311,-22.788465
57.800000,9.629910,66.003070,-0.320997,-33.615088,-0.387130,-22.824745
57.900000,9.646560,66.184440,-0.321552,-33.707459,-0.387947,-22.868758
58.000000,9.663280,66.319010,-0.322109,-33.775994,-0.388769,-22.896431
58.100000,9.679890,66.517070,-0.322663,-33.876866,-0.389586,-22.946054
58.200000,9.696520,66.679250,-0.323217,-33.959463,-0.390405,-22.983176
58.300000,9.713200,66.865510,-0.323773,-34.054325,-0.391227,-23.028442
58.400000,9.729910,67.050880,-0.324330,-34.148733,-0.392051,-23.073263
58.500000,9.746620,67.231570,-0.324887,-34.240757,-0.392876,-23.116369
58.600000,9.763220,67.382930,-0.325441,-34.317844,-0.393696,-23.149422
58.700000,9.779920,67.561230,-0.325997,-34.408652,-0.394521,-23.191523
58.800000,9.796660,67.757730,-0.326555,-34.508729,-0.395349,-23.239719
58.900000,9.813290,67.905460,-0.327110,-34.583967,-0.396173,-23.271217
59.000000,9.829860,68.087180,-0.327662,-34.676516,-0.396994,-23.314339
59.100000,9.846580,68.230390,-0.328219,-34.749452,-0.397823,-23.344010
59.200000,9.863250,68.418040,-0.328775,-34.845022,-0.398651,-23.388850
59.300000,9.879960,68.612180,-0.329332,-34.943896,-0.399481,-23.435753
59.400000,9.896620,68.807980,-0.329887,-35.043616,-0.400309,-23.483171
59.500000,9.913240,68.936130,-0.330441,-35.108883,-0.401136,-23.507457
59.600000,9.929910,69.133230,-0.330997,-35.209265,-0.401967,-23.555104
59.700000,9.946600,69.296360,-0.331553,-35.292346,-0.402799,-23.591051
59.800000,9.963250,69.477690,-0.332108,-35.384697,-0.403629,-23.633144
59.900000,9.979870,69.665090,-0.332662,-35.480139,-0.404459,-23.677233
60.000000,9.996590,69.807710,-0.333220,-35.552775,-0.405295,-23.705891
60.100000,10.013280,70.002420,-0.333776,-35.651940,-0.406129,-23.752178
60.200000,10.029940,70.203350,-0.334331,-35.754273,-0.406963,-23.800499
60.300000,10.046550,70.373950,-0.334885,-35.841158,-0.407795,-23.838492
60.400000,10.063280,70.606930,-0.335443,-35.959814,-0.408634,-23.897358
60.500000,10.079940,70.763870,-0.335998,-36.039743,-0.409470,-23.930461
60.600000,10.096630,70.945500,-0.336554,-36.132246,-0.410308,-23.971782
60.700000,10.113310,71.133680,-0.337110,-36.228086,-0.411147,-24.015224
60.800000,10.129940,71.305840,-0.337665,-36.315766,-0.411983,-24.053215
60.900000,10.146640,71.517750,-0.338221,-36.423691,-0.412824,-24.104422
61.000000,10.163310,71.673800,-0.338777,-36.503167,-0.413664,-24.136733
61.100000,10.180010,71.878110,-0.339334,-36.607221,-0.414506,-24.185158
61.200000,10.196600,72.018770,-0.339887,-36.678858,-0.415344,-24.212203
61.300000,10.213280,72.215640,-0.340443,-36.779123,-0.416186,-24.257941
61.400000,10.229970,72.439270,-0.340999,-36.893017,-0.417030,-24.312535
61.500000,10.246640,72.608280,-0.341555,-36.979093,-0.417874,-24.348711
61.600000,10.263210,72.767400,-0.342107,-37.060132,-0.418713,-24.381602
61.700000,10.279880,73.000130,-0.342663,-37.178661,-0.419558,-24.438922
61.800000,10.296570,73.198620,-0.343219,-37.279751,-0.420405,-24.484632
61.900000,10.313220,73.348100,-0.343774,-37.355881,-0.421250,-24.513900
62.000000,10.329890,73.541720,-0.344330,-37.454490,-0.422097,-24.557798
62.100000,10.346560,73.752650,-0.344885,-37.561916,-0.422945,-24.607362
62.200000,10.363260,73.912380,-0.345442,-37.643266,-0.423795,-24.639701
62.300000,10.379950,74.107470,-0.345998,-37.742625,-0.424645,-24.683739
62.400000,10.396640,74.318510,-0.346555,-37.850106,-0.425496,-24.732975
62.500000,10.413240,74.479660,-0.347108,-37.932179,-0.426344,-24.765616
62.600000,10.429880,74.670050,-0.347663,-38.029144,-0.427193,-24.807831
62.700000,10.446610,74.881550,-0.348220,-38.136860,-0.428049,-24.856830
62.800000,10.463340,75.054050,-0.348778,-38.224714,-0.428905,-24.892775
62.900000,10.479910,75.221980,-0.349330,-38.310240,-0.429753,-24.927311
63.000000,10.496590,75.465920,-0.349886,-38.434477,-0.430608,-24.986779
63.100000,10.513260,75.675480,-0.350442,-38.541205,-0.431463,-25.034748
63.200000,10.529910,75.846490,-0.350997,-38.628300,-0.432318,-25.069883
63.300000,10.546560,76.050990,-0.351552,-38.732451,-0.433173,-25.115980
63.400000,10.563220,76.256970,-0.352107,-38.837356,-0.434030,-25.162438
63.500000,10.579890,76.406240,-0.352663,-38.913378,-0.434888,-25.190070
63.600000,10.596540,76.615010,-0.353218,-39.019704,-0.435746,-25.237242
63.700000,10.613220,76.872980,-0.353774,-39.151087,-0.436606,-25.300450
63.800000,10.629850,77.043230,-0.354328,-39.237795,-0.437464,-25.334732
63.900000,10.646530,77.227230,-0.354884,-39.331505,-0.438326,-25.373370
64.000000,10.663260,77.418890,-0.355442,-39.429117,-0.439190,-25.414353
64.100000,10.679950,77.651540,-0.355998,-39.547605,-0.440054,-25.468723
64.200000,10.696580,77.845670,-0.356553,-39.646474,-0.440915,-25.510418
64.300000,10.713240,78.040990,-0.357108,-39.745950,-0.441779,-25.552353
64.400000,10.729960,78.249660,-0.357665,-39.852225,-0.442646,-25.598465
64.500000,10.746620,78.467840,-0.358221,-39.963343,-0.443511,-25.647647
64.600000,10.763270,78.663740,-0.358776,-40.063114,-0.444376,-25.689443
64.700000,10.779930,78.876130,-0.359331,-40.171283,-0.445242,-25.736496
64.800000,10.796580,79.099130,-0.359886,-40.284856,-0.446109,-25.786900
64.900000,10.813290,79.286380,-0.360443,-40.380222,-0.446980,-25.825453
65.000000,10.829990,79.500960,-0.361000,-40.489506,-0.447850,-25.872808
65.100000,10.846560,79.725730,-0.361552,-40.603981,-0.448715,-25.923530
65.200000,10.863180,79.879830,-0.362106,-40.682463,-0.449583,-25.951099
65.300000,10.879900,80.109030,-0.362663,-40.799194,-0.450457,-26.002822
65.400000,10.896620,80.343510,-0.363221,-40.918614,-0.451332,-26.056128
65.500000,10.913240,80.523200,-0.363775,-41.010129,-0.452202,-26.091683
65.600000,10.929910,80.734800,-0.364330,-41.117896,-0.453076,-26.137399
65.700000,10.946600,80.961260,-0.364887,-41.233231,-0.453952,-26.187775
65.800000,10.963280,81.163130,-0.365443,-41.336043,-0.454828,-26.230089
65.900000,10.979900,81.340900,-0.365997,-41.426580,-0.455701,-26.264590
66.000000,10.996520,81.606090,-0.366551,-41.561640,-0.456575,-26.327193
66.100000,11.013220,81.796000,-0.367107,-41.658361,-0.457454,-26.365271
66.200000,11.029900,82.019170,-0.367663,-41.772020,-0.458333,-26.413980
66.300000,11.046620,82.210530,-0.368221,-41.869479,-0.459215,-26.452272
66.400000,11.063240,82.439060,-0.368775,-41.985868,-0.460092,-26.502544
66.500000,11.079870,82.633360,-0.369329,-42.084825,-0.460971,-26.541678
66.600000,11.096590,82.918310,-0.369886,-42.229949,-0.461855,-26.609668
66.700000,11.113260,83.064450,-0.370442,-42.304377,-0.462737,-26.633059
66.800000,11.129880,83.303710,-0.370996,-42.426231,-0.463618,-26.686269
66.900000,11.146540,83.517870,-0.371551,-42.535302,-0.464501,-26.731254
67.000000,11.163260,83.764560,-0.372109,-42.660940,-0.465388,-26.786435
67.100000,11.179950,83.960360,-0.372665,-42.760660,-0.466275,-26.825259
67.200000,11.196610,84.178120,-0.373220,-42.871564,-0.467160,-26.871025
67.300000,11.213230,84.421700,-0.373774,-42.995619,-0.468044,-26.924960
67.400000,11.229890,84.648220,-0.374330,-43.110984,-0.468932,-26.973264
67.500000,11.246590,84.833620,-0.374886,-43.205408,-0.469822,-27.008291
67.600000,11.263310,85.064050,-0.375444,-43.322765,-0.470714,-27.057507
67.700000,11.279920,85.324510,-0.375997,-43.455416,-0.471601,-27.116296
67.800000,11.296590,85.551800,-0.376553,-43.571174,-0.472492,-27.164318
67.900000,11.313240,85.760950,-0.377108,-43.677693,-0.473382,-27.206486
68.000000,11.329940,85.986920,-0.377665,-43.792779,-0.474276,-27.253794
68.100000,11.346570,86.227640,-0.378219,-43.915376,-0.475167,-27.305747
68.200000,11.363230,86.426090,-0.378774,-44.016446,-0.476061,-27.344146
68.300000,11.379910,86.675170,-0.379330,-44.143302,-0.476956,-27.398408
68.400000,11.396610,86.907460,-0.379887,-44.261606,-0.477854,-27.447197
68.500000,11.413250,87.146290,-0.380442,-44.383241,-0.478748,-27.498007
68.600000,11.429890,87.395330,-0.380996,-44.510076,-0.479644,-27.551900
68.700000,11.446550,87.630550,-0.381552,-44.629873,-0.480542,-27.601270
68.800000,11.463200,87.842350,-0.382107,-44.737741,-0.481439,-27.643152
68.900000,11.479910,88.093640,-0.382664,-44.865722,-0.482341,-27.697241
69.000000,11.496520,88.309910,-0.383217,-44.975868,-0.483239,-27.740336
69.100000,11.513220,88.560330,-0.383774,-45.103406,-0.484141,-27.793891
69.200000,11.529910,88.775730,-0.384330,-45.213108,-0.485045,-27.836339
69.300000,11.546670,88.995190,-0.384889,-45.324878,-0.485953,-27.879831
69.400000,11.563240,89.238710,-0.385441,-45.448902,-0.486851,-27.931016
69.500000,11.579860,89.507970,-0.385995,-45.586035,-0.487753,-27.990038
69.600000,11.596560,89.755450,-0.386552,-45.712075,-0.488660,-28.041981
69.700000,11.613270,89.999610,-0.387109,-45.836425,-0.489568,-28.092732
69.800000,11.629950,90.217410,-0.387665,-45.947350,-0.490476,-28.135170
69.900000,11.646560,90.458970,-0.388219,-46.070375,-0.491380,-28.184996
70.000000,11.663230,90.707690,-0.388774,-46.197047,-0.492289,-28.236821
70.100000,11.679900,90.955040,-0.389330,-46.323021,-0.493199,-28.288080
70.200000,11.696570,91.213040,-0.389886,-46.454420,-0.494109,-28.342507
70.300000,11.713180,91.464210,-0.390439,-46.582340,-0.495017,-28.394762
70.400000,11.729880,91.666630,-0.390996,-46.685431,-0.495930,-28.431614
70.500000,11.746580,91.896050,-0.391553,-46.802274,-0.496845,-28.476719
70.600000,11.763260,92.221900,-0.392109,-46.968228,-0.497759,-28.551579
70.700000,11.779910,92.417420,-0.392664,-47.067806,-0.498673,-28.585988
70.800000,11.796520,92.651350,-0.393217,-47.186945,-0.499585,-28.632220
70.900000,11.813250,92.908370,-0.393775,-47.317844,-0.500504,-28.685260
71.000000,11.829980,93.188090,-0.394333,-47.460305,-0.501424,-28.745156
71.100000,11.846660,93.442180,-0.394889,-47.589711,-0.502343,-28.797074
71.200000,11.863260,93.690280,-0.395442,-47.716068,-0.503258,-28.847131
71.300000,11.879970,93.971360,-0.395999,-47.859221,-0.504179,-28.907017
71.400000,11.896660,94.243840,-0.396555,-47.997994,-0.505101,-28.964133
71.500000,11.913300,94.451620,-0.397110,-48.103815,-0.506021,-29.001309
71.600000,11.929930,94.713560,-0.397664,-48.237220,-0.506940,-29.054998
71.700000,11.946550,94.975110,-0.398218,-48.370426,-0.507861,-29.108436
71.800000,11.963240,95.254260,-0.398775,-48.512596,-0.508785,-29.167002
71.900000,11.979900,95.516120,-0.399330,-48.645960,-0.509710,-29.220169
72.000000,11.996610,95.737140,-0.399887,-48.758525,-0.510637,-29.260625
72.100000,12.013190,96.044800,-0.400440,-48.915215,-0.511559,-29.327623
72.200000,12.029890,96.271490,-0.400996,-49.030667,-0.512488,-29.369549
72.300000,12.046590,96.561430,-0.401553,-49.178332,-0.513417,-29.430626
72.400000,12.063270,96.813300,-0.402109,-49.306609,-0.514347,-29.479978
72.500000,12.079920,97.111760,-0.402664,-49.458613,-0.515276,-29.543410
72.600000,12.096610,97.343120,-0.403220,-49.576444,-0.516207,-29.586214
72.700000,12.113290,97.610700,-0.403776,-49.712721,-0.517139,-29.639901
72.800000,12.129950,97.902400,-0.404332,-49.861283,-0.518071,-29.700787
72.900000,12.146580,98.151210,-0.404886,-49.988001,-0.519002,-29.748559
73.000000,12.163230,98.434610,-0.405441,-50.132335,-0.519935,-29.806631
73.100000,12.179900,98.695010,-0.405997,-50.264956,-0.520870,-29.857551
73.200000,12.196600,98.974070,-0.406553,-50.407080,-0.521808,-29.913914
73.300000,12.213290,99.255370,-0.407110,-50.550345,-0.522746,-29.970811
73.400000,12.229910,99.497690,-0.407664,-50.673757,-0.523681,-30.015908
73.500000,12.246590,99.791010,-0.408220,-50.823144,-0.524620,-30.076137
73.600000,12.263280,100.075970,-0.408776,-50.968273,-0.525560,-30.133666
73.700000,12.279950,100.318030,-0.409332,-51.091553,-0.526501,-30.178163
73.800000,12.296530,100.629830,-0.409884,-51.250352,-0.527437,-30.243635
73.900000,12.313200,100.885310,-0.410440,-51.380466,-0.528379,-30.291868
74.000000,12.329870,101.204800,-0.410996,-51.543181,-0.529322,-30.359157
74.100000,12.346540,101.457510,-0.411551,-51.671886,-0.530266,-30.406252
74.200000,12.363200,101.747750,-0.412107,-51.819704,-0.531210,-30.464458
74.300000,12.379880,102.032650,-0.412663,-51.964802,-0.532156,-30.520868
74.400000,12.396550,102.314900,-0.413218,-52.108551,-0.533102,-30.576342
74.500000,12.413230,102.583920,-0.413774,-52.245561,-0.534050,-30.627689
74.600000,12.429920,102.874500,-0.414331,-52.393553,-0.535000,-30.685297
74.700000,12.446540,103.172520,-0.414885,-52.545333,-0.535946,-30.745080
74.800000,12.463220,103.467780,-0.415441,-52.695708,-0.536897,-30.803768
74.900000,12.479940,103.744740,-0.415998,-52.836762,-0.537851,-30.856775
75.000000,12.496640,104.019040,-0.416555,-52.976462,-0.538805,-30.908870
75.100000,12.513260,104.297320,-0.417109,-53.118189,-0.539755,-30.962132
75.200000,12.529910,104.614060,-0.417664,-53.279503,-0.540707,-31.026591
75.300000,12.546610,104.896830,-0.418220,-53.423517,-0.541663,-31.080716
75.400000,12.563260,105.215550,-0.418775,-53.585840,-0.542618,-31.145412
75.500000,12.579890,105.495030,-0.419330,-53.728178,-0.543572,-31.198359
75.600000,12.596570,105.802480,-0.419886,-53.884761,-0.544530,-31.259322
75.700000,12.613240,106.079570,-0.420441,-54.025881,-0.545488,-31.311168
75.800000,12.629980,106.438740,-0.420999,-54.208805,-0.546452,-31.386934
75.900000,12.646610,106.701710,-0.421554,-54.342735,-0.547410,-31.434356
76.000000,12.663220,106.998600,-0.422107,-54.493940,-0.548367,-31.491648
76.100000,12.679900,107.329030,-0.422663,-54.662226,-0.549330,-31.558507
76.200000,12.696630,107.601780,-0.423221,-54.801137,-0.550296,-31.608145
76.300000,12.713260,107.896860,-0.423775,-54.951420,-0.551258,-31.664363
76.400000,12.729850,108.222760,-0.424328,-55.117399,-0.552218,-31.729525
76.500000,12.746570,108.532580,-0.424886,-55.275189,-0.553186,-31.789554
76.600000,12.763230,108.824580,-0.425441,-55.423903,-0.554152,-31.844303
76.700000,12.779950,109.178890,-0.425998,-55.604352,-0.555123,-31.916991
76.800000,12.796640,109.451160,-0.426555,-55.743018,-0.556093,-31.965574
76.900000,12.813250,109.784640,-0.427108,-55.912858,-0.557059,-32.032010
77.000000,12.829920,110.092730,-0.427664,-56.069767,-0.558029,-32.090746
77.100000,12.846610,110.429170,-0.428220,-56.241114,-0.559002,-32.157526
77.200000,12.863240,110.717830,-0.428775,-56.388128,-0.559972,-32.210327
77.300000,12.879880,111.035160,-0.429329,-56.549743,-0.560943,-32.271279
77.400000,12.896560,111.355680,-0.429885,-56.712982,-0.561918,-32.332903
77.500000,12.913270,111.680170,-0.430442,-56.878244,-0.562895,-32.395440
77.600000,12.929950,111.994490,-0.430998,-57.038325,-0.563872,-32.454902
77.700000,12.946560,112.339470,-0.431552,-57.214022,-0.564845,-32.523197
77.800000,12.963250,112.639230,-0.432108,-57.366689,-0.565825,-32.578064
77.900000,12.979940,112.961650,-0.432665,-57.530896,-0.566805,-32.639310
78.000000,12.996650,113.317860,-0.433222,-57.712312,-0.567787,-32.710088
78.100000,13.013270,113.626380,-0.433776,-57.869440,-0.568765,-32.767085
78.200000,13.029910,113.960660,-0.434330,-58.039688,-0.569745,-32.831291
78.300000,13.046610,114.286940,-0.434887,-58.205861,-0.570730,-32.892888
78.400000,13.063280,114.623770,-0.435443,-58.377407,-0.571713,-32.957393
78.500000,13.079950,114.966550,-0.435998,-58.551983,-0.572698,-33.023416
78.600000,13.096550,115.316410,-0.436552,-58.730165,-0.573680,-33.091414
78.700000,13.113190,115.627980,-0.437106,-58.888847,-0.574665,-33.148159
78.800000,13.129890,115.945070,-0.437663,-59.050339,-0.575654,-33.206191
78.900000,13.146610,116.346120,-0.438220,-59.254592,-0.576646,-33.288025
79.000000,13.163230,116.658500,-0.438774,-59.413686,-0.577632,-33.344486
79.100000,13.179890,117.040310,-0.439330,-59.608140,-0.578622,-33.420516
79.200000,13.196580,117.344520,-0.439886,-59.763073,-0.579615,-33.474134
79.300000,13.213300,117.704690,-0.440443,-59.946506,-0.580610,-33.543467
79.400000,13.229980,118.068250,-0.440999,-60.131666,-0.581605,-33.613641
79.500000,13.246640,118.364850,-0.441555,-60.282723,-0.582599,-33.664605
79.600000,13.263290,118.740940,-0.442110,-60.474264,-0.583593,-33.738007
79.700000,13.279940,119.093880,-0.442665,-60.654015,-0.584588,-33.804626
79.800000,13.296630,119.450000,-0.443221,-60.835385,-0.585587,-33.871865
79.900000,13.313200,119.792060,-0.443773,-61.009595,-0.586579,-33.935164
80.000000,13.329890,120.196820,-0.444330,-61.215738,-0.587580,-34.015769
80.100000,13.346560,120.584820,-0.444885,-61.413345,-0.588581,-34.091448
80.200000,13.363280,120.882770,-0.445443,-61.565089,-0.589585,-34.141372
80.300000,13.379920,121.262170,-0.445997,-61.758316,-0.590586,-34.214272
80.400000,13.396590,121.640030,-0.446553,-61.950759,-0.591589,-34.286461
80.500000,13.413280,121.973950,-0.447109,-62.120823,-0.592595,-34.346023
80.600000,13.429950,122.335610,-0.447665,-62.305015,-0.593601,-34.413240
80.700000,13.446570,122.695000,-0.448219,-62.488050,-0.594604,-34.479719
80.800000,13.463170,123.075160,-0.448772,-62.681664,-0.595607,-34.551868
80.900000,13.479910,123.412340,-0.449330,-62.853389,-0.596620,-34.611455
81.000000,13.496600,123.809160,-0.449887,-63.055487,-0.597631,-34.687664
81.100000,13.513310,124.180580,-0.450444,-63.244650,-0.598644,-34.756498
81.200000,13.529900,124.567490,-0.450997,-63.441702,-0.599651,-34.829706
81.300000,13.546560,124.947490,-0.451552,-63.635234,-0.600663,-34.900617
81.400000,13.563210,125.384010,-0.452107,-63.857552,-0.601675,-34.987106
81.500000,13.579950,125.727460,-0.452665,-64.032470,-0.602694,-35.047212
81.600000,13.596600,126.104690,-0.453220,-64.224591,-0.603709,-35.116722
81.700000,13.613240,126.425990,-0.453775,-64.388228,-0.604724,-35.170481
81.800000,13.629930,126.829900,-0.454331,-64.593938,-0.605743,-35.246909
81.900000,13.646620,127.243010,-0.454887,-64.804333,-0.606763,-35.325663
82.000000,13.663300,127.636420,-0.455443,-65.004695,-0.607783,-35.398740
82.100000,13.679890,128.006410,-0.455996,-65.193129,-0.608799,-35.465301
82.200000,13.696600,128.441350,-0.456553,-65.414642,-0.609824,-35.549369
82.300000,13.713270,128.836200,-0.457109,-65.615738,-0.610847,-35.622194
82.400000,13.729950,129.255580,-0.457665,-65.829326,-0.611871,-35.701548
82.500000,13.746570,129.637910,-0.458219,-66.024045,-0.612893,-35.770573
82.600000,13.763240,130.020540,-0.458775,-66.218917,-0.613920,-35.839356
82.700000,13.779930,130.431210,-0.459331,-66.428070,-0.614948,-35.915598
82.800000,13.796620,130.817030,-0.459887,-66.624566,-0.615978,-35.984772
82.900000,13.813270,131.225980,-0.460442,-66.832843,-0.617006,-36.060173
83.000000,13.829870,131.607270,-0.460996,-67.027032,-0.618032,-36.127861
83.100000,13.846630,132.085910,-0.461554,-67.270802,-0.619069,-36.221672
83.200000,13.863290,132.445220,-0.462110,-67.453797,-0.620101,-36.282745
83.300000,13.879950,132.849300,-0.462665,-67.659593,-0.621134,-36.355867
83.400000,13.896540,133.291030,-0.463218,-67.884564,-0.622163,-36.439212
83.500000,13.913210,133.668610,-0.463774,-68.076864,-0.623199,-36.504607
83.600000,13.929900,134.116260,-0.464330,-68.304850,-0.624237,-36.588859
83.700000,13.946580,134.522290,-0.464886,-68.511640,-0.625275,-36.661538
83.800000,13.963250,134.948650,-0.465442,-68.728783,-0.626314,-36.739544
83.900000,13.979890,135.377850,-0.465996,-68.947373,-0.627353,-36.818150
84.000000,13.996610,135.772290,-0.466554,-69.148259,-0.628397,-36.886885
84.100000,14.013220,136.203170,-0.467107,-69.367705,-0.629435,-36.965541
84.200000,14.029910,136.651930,-0.467664,-69.596256,-0.630480,-37.048616
84.300000,14.046510,137.085650,-0.468217,-69.817148,-0.631520,-37.127573
84.400000,14.063190,137.531070,-0.468773,-70.043999,-0.632566,-37.209263
84.500000,14.079900,137.920850,-0.469330,-70.242512,-0.633615,-37.275594
84.600000,14.096570,138.401260,-0.469886,-70.487183,-0.634663,-37.366266
84.700000,14.113190,138.820140,-0.470440,-70.700517,-0.635708,-37.440189
84.800000,14.129880,139.228910,-0.470996,-70.908702,-0.636759,-37.510987
84.900000,14.146550,139.692080,-0.471552,-71.144592,-0.637810,-37.596241
85.000000,14.163230,140.139500,-0.472108,-71.372461,-0.638863,-37.676975
85.100000,14.179880,140.565830,-0.472663,-71.589589,-0.639915,-37.751863
85.200000,14.196540,141.019040,-0.473218,-71.820407,-0.640968,-37.833698
85.300000,14.213220,141.455540,-0.473774,-72.042715,-0.642025,-37.910750
85.400000,14.229910,141.895920,-0.474330,-72.266999,-0.643082,-37.988569
85.500000,14.246590,142.371730,-0.474886,-72.509327,-0.644141,-38.075638
85.600000,14.263200,142.801280,-0.475440,-72.728095,-0.645195,-38.150249
85.700000,14.279900,143.271740,-0.475997,-72.967698,-0.646257,-38.235317
85.800000,14.296630,143.772930,-0.476554,-73.222952,-0.647322,-38.328237
85.900000,14.313300,144.202450,-0.477110,-73.441705,-0.648384,-38.401933
86.000000,14.329920,144.673340,-0.477664,-73.681527,-0.649444,-38.486514
86.100000,14.346600,145.101900,-0.478220,-73.899791,-0.650509,-38.559433
86.200000,14.363280,145.619250,-0.478776,-74.163275,-0.651575,-38.655679
86.300000,14.379950,146.076310,-0.479332,-74.396054,-0.652642,-38.735669
86.400000,14.396610,146.577900,-0.479887,-74.651511,-0.653709,-38.827222
86.500000,14.413270,147.051280,-0.480442,-74.892602,-0.654777,-38.911026
86.600000,14.429920,147.527940,-0.480997,-75.135363,-0.655846,-38.995454
86.700000,14.446590,147.997070,-0.481553,-75.374289,-0.656917,-39.077574
86.800000,14.463240,148.443220,-0.482108,-75.601511,-0.657989,-39.153418
86.900000,14.479860,148.959950,-0.482662,-75.864680,-0.659059,-39.247682
87.000000,14.496530,149.446200,-0.483218,-76.112325,-0.660134,-39.333505
87.100000,14.513250,149.919430,-0.483775,-76.353339,-0.661213,-39.415502
87.200000,14.529940,150.456190,-0.484331,-76.626708,-0.662291,-39.513993
87.300000,14.546560,150.936110,-0.484885,-76.871130,-0.663366,-39.597446
87.400000,14.563260,151.441770,-0.485442,-77.128660,-0.664447,-39.687169
87.500000,14.579980,151.906560,-0.485999,-77.365376,-0.665531,-39.765855
87.600000,14.596600,152.432210,-0.486553,-77.633087,-0.666609,-39.860450
87.700000,14.613250,152.924290,-0.487108,-77.883701,-0.667691,-39.945901
87.800000,14.629880,153.419330,-0.487663,-78.135823,-0.668772,-40.031899
87.900000,14.646510,153.924270,-0.488217,-78.392987,-0.669855,-40.120198
88.000000,14.663280,154.430220,-0.488776,-78.650665,-0.670947,-40.208108
88.100000,14.679940,154.912520,-0.489331,-78.896299,-0.672034,-40.289868
88.200000,14.696540,155.423570,-0.489885,-79.156574,-0.673118,-40.378982
88.300000,14.713170,155.995100,-0.490439,-79.447652,-0.674206,-40.483425
88.400000,14.729910,156.474270,-0.490997,-79.691691,-0.675301,-40.563310
88.500000,14.746620,156.999800,-0.491554,-79.959342,-0.676396,-40.655007
88.600000,14.763250,157.534360,-0.492108,-80.231591,-0.677487,-40.748956
88.700000,14.779920,158.082570,-0.492664,-80.510792,-0.678582,-40.846023
88.800000,14.796620,158.612920,-0.493221,-80.780897,-0.679680,-40.938089
88.900000,14.813270,159.131730,-0.493776,-81.045125,-0.680775,-41.027014
89.000000,14.829900,159.692370,-0.494330,-81.330656,-0.681871,-41.126473
89.100000,14.846580,160.230970,-0.494886,-81.604963,-0.682971,-41.219809
89.200000,14.863250,160.753390,-0.495442,-81.871029,-0.684072,-41.308710
89.300000,14.879950,161.281250,-0.495998,-82.139866,-0.685176,-41.398629
89.400000,14.896640,161.873180,-0.496555,-82.441334,-0.686280,-41.504705
89.500000,14.913240,162.374850,-0.497108,-82.696832,-0.687380,-41.587575
89.600000,14.929910,162.967730,-0.497664,-82.998783,-0.688485,-41.693304
89.700000,14.946610,163.516530,-0.498220,-83.278285,-0.689594,-41.787350
89.800000,14.963290,164.082310,-0.498776,-83.566434,-0.690703,-41.885475
89.900000,14.979900,164.700810,-0.499330,-83.881434,-0.691808,-41.996917
90.000000,14.996590,165.210010,-0.499886,-84.140767,-0.692920,-42.079948
90.100000,15.013280,165.787830,-0.500443,-84.435048,-0.694033,-42.180148
90.200000,15.029980,166.334550,-0.500999,-84.713491,-0.695148,-42.272088
90.300000,15.046580,166.912480,-0.501553,-85.007828,-0.696257,-42.371925
90.400000,15.063210,167.495850,-0.502107,-85.304936,-0.697370,-42.472730
90.500000,15.079860,168.047210,-0.502662,-85.585741,-0.698485,-42.565041
90.600000,15.096570,168.633300,-0.503219,-85.884234,-0.699606,-42.665656
90.700000,15.113260,169.247940,-0.503775,-86.197268,-0.700726,-42.773211
90.800000,15.129910,169.798660,-0.504330,-86.477747,-0.701846,-42.864396
90.900000,15.146590,170.407700,-0.504886,-86.787929,-0.702968,-42.969890
91.000000,15.163280,170.952120,-0.505443,-87.065200,-0.704092,-43.058733
91.100000,15.179930,171.556200,-0.505998,-87.372855,-0.705215,-43.162394
91.200000,15.196550,172.169190,-0.506552,-87.685048,-0.706337,-43.268041
91.300000,15.213190,172.753190,-0.507106,-87.982477,-0.707462,-43.366006
91.400000,15.229870,173.377720,-0.507662,-88.300548,-0.708590,-43.473686
91.500000,15.246570,173.972870,-0.508219,-88.603655,-0.709722,-43.573594
91.600000,15.263230,174.531230,-0.508774,-88.888026,-0.710852,-43.664080
91.700000,15.279870,175.190480,-0.509329,-89.223779,-0.711981,-43.779521
91.800000,15.296580,175.778810,-0.509886,-89.523413,-0.713117,-43.876678
91.900000,15.313250,176.367660,-0.510442,-89.823312,-0.714252,-43.973751
92.000000,15.329970,177.040450,-0.510999,-90.165961,-0.715391,-44.091245
92.100000,15.346580,177.636180,-0.511553,-90.469364,-0.716524,-44.189519
92.200000,15.363260,178.291520,-0.512109,-90.803126,-0.717663,-44.302058
92.300000,15.379960,178.920460,-0.512665,-91.123442,-0.718804,-44.407612
92.400000,15.396640,179.566100,-0.513221,-91.452264,-0.719946,-44.517011
92.500000,15.413230,180.191990,-0.513774,-91.771027,-0.721082,-44.621429
92.600000,15.429860,180.838490,-0.514329,-92.100287,-0.722223,-44.730469
92.700000,15.446540,181.443890,-0.514885,-92.408614,-0.723369,-44.828836
92.800000,15.463260,182.131210,-0.515442,-92.758664,-0.724518,-44.946952
92.900000,15.479940,182.789670,-0.515998,-93.094014,-0.725666,-45.057689
93.000000,15.496570,183.459850,-0.516552,-93.435334,-0.726812,-45.171094
93.100000,15.513250,184.053410,-0.517108,-93.737632,-0.727963,-45.265121
93.200000,15.529930,184.728900,-0.517664,-94.081656,-0.729115,-45.378938
93.300000,15.546620,185.394200,-0.518221,-94.420491,-0.730269,-45.489841
93.400000,15.563220,186.067840,-0.518774,-94.763573,-0.731418,-45.602695
93.500000,15.579920,186.728470,-0.519331,-95.100029,-0.732576,-45.711667
93.600000,15.596530,187.432390,-0.519884,-95.458532,-0.733728,-45.831137
93.700000,15.613250,188.093800,-0.520442,-95.795386,-0.734890,-45.939476
93.800000,15.629910,188.773470,-0.520997,-96.141539,-0.736048,-46.052086
93.900000,15.646550,189.488750,-0.521552,-96.505828,-0.737207,-46.173053
94.000000,15.663250,190.152760,-0.522108,-96.844005,-0.738371,-46.280943
94.100000,15.679960,190.880980,-0.522665,-97.214885,-0.739537,-46.404035
94.200000,15.696630,191.569640,-0.523221,-97.565616,-0.740702,-46.517237
94.300000,15.713230,192.224470,-0.523774,-97.899119,-0.741863,-46.622073
94.400000,15.729990,192.951110,-0.524333,-98.269193,-0.743037,-46.743412
94.500000,15.746630,193.619540,-0.524888,-98.609622,-0.744204,-46.850648
94.600000,15.763270,194.376880,-0.525442,-98.995332,-0.745372,-46.978994
94.700000,15.779870,195.071040,-0.525996,-99.348865,-0.746539,-47.091792
94.800000,15.796460,195.782760,-0.526549,-99.711341,-0.747706,-47.208467
94.900000,15.813180,196.523090,-0.527106,-100.088388,-0.748884,-47.331198
95.000000,15.829940,197.197850,-0.527665,-100.432040,-0.750066,-47.437601
95.100000,15.846610,197.932460,-0.528220,-100.806174,-0.751243,-47.558303
95.200000,15.863200,198.645800,-0.528773,-101.169475,-0.752416,-47.673755
95.300000,15.879890,199.368930,-0.529330,-101.537762,-0.753597,-47.790812
95.400000,15.896590,200.113460,-0.529886,-101.916948,-0.754781,-47.912550
95.500000,15.913270,200.833860,-0.530442,-102.283845,-0.755964,-48.028164
95.600000,15.929910,201.597820,-0.530997,-102.672927,-0.757146,-48.153911
95.700000,15.946590,202.344560,-0.531553,-103.053238,-0.758332,-48.274980
95.800000,15.963300,203.102720,-0.532110,-103.439366,-0.759522,-48.398245
95.900000,15.979960,203.818280,-0.532665,-103.803798,-0.760710,-48.511113
96.000000,15.996610,204.592500,-0.533220,-104.198105,-0.761898,-48.637557
96.100000,16.013250,205.333150,-0.533775,-104.575315,-0.763087,-48.755626
96.200000,16.029930,206.095610,-0.534331,-104.963632,-0.764280,-48.878310
96.300000,16.046560,206.923520,-0.534885,-105.385283,-0.765471,-49.016241
96.400000,16.063240,207.687900,-0.535441,-105.774579,-0.766667,-49.138497
96.500000,16.079860,208.441740,-0.535995,-106.158506,-0.767861,-49.258042
96.600000,16.096590,209.222890,-0.536553,-106.556343,-0.769063,-49.383217
96.700000,16.113280,210.016040,-0.537109,-106.960291,-0.770264,-49.510920
96.800000,16.129930,210.845810,-0.537664,-107.382889,-0.771464,-49.646940
96.900000,16.146520,211.612230,-0.538217,-107.773224,-0.772661,-49.767807
97.000000,16.163230,212.436510,-0.538774,-108.193026,-0.773868,-49.901401
97.100000,16.179930,213.234390,-0.539331,-108.599383,-0.775075,-50.028369
97.200000,16.196600,214.014760,-0.539887,-108.996822,-0.776282,-50.150891
97.300000,16.213260,214.862630,-0.540442,-109.428639,-0.777490,-50.288806
97.400000,16.229900,215.662780,-0.540997,-109.836152,-0.778698,-50.415160
97.500000,16.246550,216.504170,-0.541552,-110.264668,-0.779908,-50.550653
97.600000,16.263270,217.312900,-0.542109,-110.676551,-0.781124,-50.677797
97.700000,16.279970,218.128690,-0.542666,-111.092030,-0.782341,-50.806199
97.800000,16.296590,218.942500,-0.543220,-111.506500,-0.783553,-50.933976
97.900000,16.313320,219.814900,-0.543777,-111.950809,-0.784774,-51.074497
98.000000,16.329970,220.655930,-0.544332,-112.379142,-0.785992,-51.207542
98.100000,16.346570,221.526700,-0.544886,-112.822622,-0.787207,-51.347192
98.200000,16.363190,222.376850,-0.545440,-113.255600,-0.788425,-51.481503
98.300000,16.379870,223.240980,-0.545996,-113.695697,-0.789649,-51.618339
98.400000,16.396580,224.108750,-0.546553,-114.137649,-0.790876,-51.755413
98.500000,16.413220,224.960100,-0.547107,-114.571238,-0.792100,-51.888474
98.600000,16.429860,225.830690,-0.547662,-115.014626,-0.793326,-52.025486
98.700000,16.446560,226.651700,-0.548219,-115.432763,-0.794557,-52.150368
98.800000,16.463220,227.575740,-0.548774,-115.903373,-0.795787,-52.298615
98.900000,16.479920,228.464900,-0.549331,-116.356218,-0.797021,-52.438179
99.000000,16.496610,229.330060,-0.549887,-116.796840,-0.798257,-52.571776
99.100000,16.513220,230.264330,-0.550441,-117.272660,-0.799487,-52.721019
99.200000,16.529880,231.146740,-0.550996,-117.722068,-0.800723,-52.857679
99.300000,16.546620,232.039510,-0.551554,-118.176752,-0.801967,-52.995892
99.400000,16.563290,232.957670,-0.552110,-118.644367,-0.803207,-53.139665
99.500000,16.579910,233.884740,-0.552664,-119.116520,-0.804445,-53.285147
99.600000,16.596540,234.788770,-0.553218,-119.576939,-0.805684,-53.424824
99.700000,16.613260,235.723300,-0.553775,-120.052891,-0.806933,-53.570561
99.800000,16.629940,236.636200,-0.554331,-120.517827,-0.808180,-53.711019
99.900000,16.646590,237.534360,-0.554886,-120.975256,-0.809426,-53.847740
100.000000,16.663230,238.477480,-0.555441,-121.455583,-0.810672,-53.994173
100.100000,16.679890,239.455640,-0.555996,-121.953756,-0.811922,-54.147915
100.200000,16.696580,240.403920,-0.556553,-122.436711,-0.813176,-54.294233
100.300000,16.713270,241.335160,-0.557109,-122.910988,-0.814432,-54.436170
100.400000,16.729920,242.304150,-0.557664,-123.404490,-0.815686,-54.586249
100.500000,16.746540,243.232240,-0.558218,-123.877163,-0.816939,-54.726701
100.600000,16.763240,244.196610,-0.558775,-124.368312,-0.818200,-54.874450
100.700000,16.779930,245.204800,-0.559331,-124.881779,-0.819461,-55.031529
100.800000,16.796550,246.162980,-0.559885,-125.369776,-0.820719,-55.177119
100.900000,16.813210,247.141040,-0.560440,-125.867898,-0.821982,-55.326451
101.000000,16.829930,248.107600,-0.560998,-126.360163,-0.823251,-55.472406
101.100000,16.846620,249.083920,-0.561554,-126.857399,-0.824519,-55.620119
101.200000,16.863250,250.106090,-0.562108,-127.377986,-0.825784,-55.777758
101.300000,16.879930,251.112000,-0.562664,-127.890291,-0.827054,-55.930986
101.400000,16.896630,252.095870,-0.563221,-128.391372,-0.828328,-56.078655
101.500000,16.913270,253.098500,-0.563776,-128.902008,-0.829599,-56.230192
101.600000,16.929900,254.116500,-0.564330,-129.420471,-0.830870,-56.384616
101.700000,16.946500,255.193130,-0.564883,-129.968794,-0.832141,-56.551588
101.800000,16.963170,256.184810,-0.565439,-130.473852,-0.833419,-56.698848
101.900000,16.979900,257.232600,-0.565997,-131.007487,-0.834703,-56.857686
102.000000,16.996620,258.323240,-0.566554,-131.562946,-0.835988,-57.025433
102.100000,17.013230,259.354060,-0.567108,-132.087938,-0.837266,-57.179856
102.200000,17.029910,260.406280,-0.567664,-132.623829,-0.838551,-57.338100
102.300000,17.046590,261.482790,-0.568220,-133.172091,-0.839838,-57.501090
102.400000,17.063300,262.546910,-0.568777,-133.714043,-0.841129,-57.660615
102.500000,17.079930,263.604430,-0.569331,-134.252634,-0.842415,-57.818448
102.600000,17.096570,264.720460,-0.569886,-134.821023,-0.843704,-57.988455
102.700000,17.113270,265.798130,-0.570442,-135.369876,-0.844999,-58.149168
102.800000,17.129940,266.910430,-0.570998,-135.936366,-0.846294,-58.316973
102.900000,17.146610,268.011660,-0.571554,-136.497218,-0.847590,-58.481732
103.000000,17.163230,269.074620,-0.572108,-137.038579,-0.848884,-58.637757
103.100000,17.179870,270.219300,-0.572662,-137.621559,-0.850181,-58.810876
103.200000,17.196550,271.334660,-0.573218,-138.189608,-0.851483,-58.976791
103.300000,17.213250,272.462250,-0.573775,-138.763884,-0.852788,-59.144637
103.400000,17.229870,273.583980,-0.574329,-139.335177,-0.854089,-59.310944
103.500000,17.246520,274.757570,-0.574884,-139.932881,-0.855393,-59.487707
103.600000,17.263230,275.931760,-0.575441,-140.530891,-0.856704,-59.663655
103.700000,17.279950,277.094640,-0.575998,-141.123141,-0.858018,-59.836447
103.800000,17.296570,278.247770,-0.576552,-141.710426,-0.859325,-60.006949
103.900000,17.313230,279.381200,-0.577108,-142.287677,-0.860638,-60.172368
104.000000,17.329970,280.518160,-0.577666,-142.866726,-0.861958,-60.337523
104.100000,17.346620,281.748870,-0.578221,-143.493521,-0.863273,-60.522602
104.200000,17.363290,282.974240,-0.578776,-144.117597,-0.864591,-60.705743
104.300000,17.379880,284.149690,-0.579329,-144.716249,-0.865905,-60.877881
104.400000,17.396560,285.316620,-0.579885,-145.310561,-0.867228,-61.047098
104.500000,17.413250,286.532560,-0.580442,-145.929834,-0.868553,-61.226078
104.600000,17.429970,287.727450,-0.580999,-146.538387,-0.869882,-61.399731
104.700000,17.446600,288.969940,-0.581553,-147.171182,-0.871206,-61.583291
104.800000,17.463260,290.170960,-0.582109,-147.782856,-0.872534,-61.757175
104.900000,17.479990,291.352570,-0.582666,-148.384645,-0.873869,-61.925908
105.000000,17.496630,292.589630,-0.583221,-149.014675,-0.875199,-62.106187
105.100000,17.513250,293.845120,-0.583775,-149.654091,-0.876529,-62.289774
105.200000,17.529870,295.094150,-0.584329,-150.290216,-0.877861,-62.471285
105.300000,17.546560,296.361270,-0.584885,-150.935555,-0.879200,-62.655563
105.400000,17.563240,297.639920,-0.585441,-151.586766,-0.880541,-62.841608
105.500000,17.579930,298.896760,-0.585998,-152.226870,-0.881884,-63.022279
105.600000,17.596570,300.201630,-0.586552,-152.891435,-0.883224,-63.212607
105.700000,17.613270,301.436680,-0.587109,-153.520440,-0.884572,-63.387208
105.800000,17.629930,302.753140,-0.587664,-154.190908,-0.885918,-63.578411
105.900000,17.646610,304.089080,-0.588220,-154.871297,-0.887267,-63.772851
106.000000,17.663260,305.368960,-0.588775,-155.523134,-0.888616,-63.954949
106.100000,17.679890,306.696040,-0.589330,-156.199011,-0.889964,-64.146300
106.200000,17.696640,307.986210,-0.589888,-156.856089,-0.891325,-64.328564
106.300000,17.713330,309.344120,-0.590444,-157.547667,-0.892682,-64.524540
106.400000,17.729950,310.690920,-0.590998,-158.233586,-0.894036,-64.717800
106.500000,17.746560,312.060090,-0.591552,-158.930899,-0.895391,-64.915008
106.600000,17.763240,313.380370,-0.592108,-159.603312,-0.896753,-65.100914
106.700000,17.779890,314.776860,-0.592663,-160.314538,-0.898114,-65.302043
106.800000,17.796580,316.120150,-0.593219,-160.998670,-0.899481,-65.491146
106.900000,17.813210,317.496060,-0.593774,-161.699416,-0.900845,-65.686561
107.000000,17.829860,318.933650,-0.594329,-162.431574,-0.902212,-65.893833
107.100000,17.846530,320.311340,-0.594884,-163.133226,-0.903583,-66.087826
107.200000,17.863210,321.737670,-0.595440,-163.859650,-0.904956,-66.291005
107.300000,17.879920,323.125430,-0.595997,-164.566430,-0.906334,-66.485277
107.400000,17.896530,324.551570,-0.596551,-165.292757,-0.907705,-66.687198
107.500000,17.913220,326.012120,-0.597107,-166.036609,-0.909085,-66.894932
107.600000,17.929910,327.454440,-0.597664,-166.771177,-0.910467,-67.098104
107.700000,17.946590,328.923830,-0.598220,-167.519531,-0.911850,-67.306053
107.800000,17.963220,330.427580,-0.598774,-168.285385,-0.913230,-67.520472
107.900000,17.979950,331.862820,-0.599332,-169.016346,-0.914621,-67.719498
108.000000,17.996650,333.340330,-0.599888,-169.768836,-0.916012,-67.926492
108.100000,18.013310,334.787930,-0.600444,-170.506093,-0.917401,-68.126789
108.200000,18.029970,336.315830,-0.600999,-171.284246,-0.918791,-68.342585
108.300000,18.046610,337.813110,-0.601554,-172.046804,-0.920182,-68.551418
108.400000,18.063300,339.317690,-0.602110,-172.813080,-0.921580,-68.760597
108.500000,18.079930,340.834290,-0.602664,-173.585478,-0.922974,-68.971702
108.600000,18.096580,342.329350,-0.603219,-174.346906,-0.924372,-69.177482
108.700000,18.113190,343.879760,-0.603773,-175.136524,-0.925768,-69.393819
108.800000,18.129870,345.483250,-0.604329,-175.953174,-0.927172,-69.619568
108.900000,18.146590,347.002140,-0.604886,-176.726739,-0.928582,-69.827150
109.000000,18.163240,348.518650,-0.605441,-177.499091,-0.929987,-70.033805
109.100000,18.179880,350.104430,-0.605996,-178.306722,-0.931394,-70.253562
109.200000,18.196600,351.703550,-0.606553,-179.121147,-0.932810,-70.474618
109.300000,18.213290,353.282870,-0.607110,-179.925488,-0.934225,-70.690985
109.400000,18.229930,354.880770,-0.607664,-180.739292,-0.935638,-70.910471
109.500000,18.246590,356.466370,-0.608220,-181.546831,-0.937054,-71.126478
109.600000,18.263280,358.122740,-0.608776,-182.390414,-0.938475,-71.355507
109.700000,18.279950,359.745540,-0.609332,-183.216899,-0.939896,-71.577041
109.800000,18.296640,361.386510,-0.609888,-184.052638,-0.941321,-71.801143
109.900000,18.313280,363.074280,-0.610443,-184.912212,-0.942744,-72.033908
110.000000,18.329920,364.708310,-0.610997,-185.744417,-0.944169,-72.255074
110.100000,18.346580,366.363920,-0.611553,-186.587612,-0.945598,-72.479460
110.200000,18.363280,368.066530,-0.612109,-187.454744,-0.947032,-72.711946
110.300000,18.379960,369.815220,-0.612665,-188.345345,-0.948466,-72.952681
110.400000,18.396590,371.447510,-0.613220,-189.176663,-0.949898,-73.169813
110.500000,18.413240,373.174840,-0.613775,-190.056385,-0.951334,-73.404591
110.600000,18.429960,374.877900,-0.614332,-190.923747,-0.952778,-73.633180
110.700000,18.446620,376.667330,-0.614887,-191.835096,-0.954219,-73.878125
110.800000,18.463220,378.423250,-0.615441,-192.729379,-0.955657,-74.115881
110.900000,18.479910,380.235350,-0.615997,-193.652274,-0.957105,-74.363054
111.000000,18.496580,381.982060,-0.616553,-194.541866,-0.958553,-74.596560
111.100000,18.513270,383.795500,-0.617109,-195.465443,-0.960005,-74.841959
111.200000,18.529930,385.608890,-0.617664,-196.388995,-0.961456,-75.086517
111.300000,18.546560,387.378660,-0.618219,-197.290331,-0.962907,-75.321766
111.400000,18.563230,389.211150,-0.618774,-198.223611,-0.964364,-75.567928
111.500000,18.579950,391.043790,-0.619332,-199.156967,-0.965827,-75.812751
111.600000,18.596640,392.896150,-0.619888,-200.100366,-0.967289,-76.060550
111.700000,18.613290,394.747860,-0.620443,-201.043434,-0.968750,-76.307443
111.800000,18.629940,396.609680,-0.620998,-201.991651,-0.970214,-76.555240
111.900000,18.646630,398.486760,-0.621554,-202.947640,-0.971683,-76.804655
112.000000,18.663290,400.398900,-0.622110,-203.921485,-0.973151,-77.059958
112.100000,18.679900,402.225010,-0.622663,-204.851515,-0.974617,-77.297988
112.200000,18.696540,404.127140,-0.623218,-205.820262,-0.976089,-77.549370
112.300000,18.713230,406.086640,-0.623774,-206.818227,-0.977566,-77.810326
112.400000,18.729900,408.029140,-0.624330,-207.807535,-0.979044,-78.067057
112.500000,18.746530,409.962250,-0.624884,-208.792059,-0.980521,-78.321173
112.600000,18.763250,411.926570,-0.625442,-209.792479,-0.982008,-78.579521
112.700000,18.779910,413.865170,-0.625997,-210.779800,-0.983491,-78.832278
112.800000,18.796570,415.841220,-0.626552,-211.786194,-0.984977,-79.091060
112.900000,18.813250,417.834260,-0.627108,-212.801241,-0.986467,-79.351809
113.000000,18.829870,419.815920,-0.627662,-213.810492,-0.987954,-79.609700
113.100000,18.846570,421.887600,-0.628219,-214.865590,-0.989450,-79.882944
113.200000,18.863290,423.860810,-0.628776,-215.870538,-0.990951,-80.136253
113.300000,18.879990,425.942750,-0.629333,-216.930861,-0.992451,-80.409112
113.400000,18.896570,427.939360,-0.629886,-217.947726,-0.993943,-80.665577
113.500000,18.913250,429.985260,-0.630442,-218.989695,-0.995447,-80.929467
113.600000,18.929890,432.072170,-0.630996,-220.052549,-0.996949,-81.200198
113.700000,18.946580,434.192870,-0.631553,-221.132613,-0.998457,-81.475722
113.800000,18.963270,436.300990,-0.632109,-222.206270,-0.999969,-81.747687
113.900000,18.979900,438.375920,-0.632663,-223.263023,-1.001477,-82.012695
114.000000,18.996540,440.584500,-0.633218,-224.387843,-1.002988,-82.301422
114.100000,19.013210,442.742740,-0.633774,-225.487026,-1.004504,-82.579287
114.200000,19.029930,444.933230,-0.634331,-226.602633,-1.006027,-82.861558
114.300000,19.046530,447.058320,-0.634884,-227.684933,-1.007541,-83.131336
114.400000,19.063210,449.346890,-0.635440,-228.850492,-1.009065,-83.429659
114.500000,19.079910,451.553530,-0.635997,-229.974324,-1.010593,-83.711344
114.600000,19.096610,453.806000,-0.636554,-231.121498,-1.012124,-84.000261
114.700000,19.113270,456.055150,-0.637109,-232.266981,-1.013653,-84.287597
114.800000,19.129900,458.304870,-0.637663,-233.412754,-1.015181,-84.573999
114.900000,19.146600,460.566530,-0.638220,-234.564608,-1.016719,-84.860784
115.000000,19.163260,462.877010,-0.638775,-235.741325,-1.018255,-85.155582
115.100000,19.179940,465.254970,-0.639331,-236.952410,-1.019796,-85.461310
115.200000,19.196560,467.551270,-0.639885,-238.121906,-1.021333,-85.751191
115.300000,19.213250,469.916990,-0.640442,-239.326758,-1.022879,-86.051930
115.400000,19.229920,472.198360,-0.640997,-240.488650,-1.024425,-86.336067
115.500000,19.246600,474.614440,-0.641553,-241.719149,-1.025975,-86.643423
115.600000,19.263180,476.992950,-0.642106,-242.930515,-1.027518,-86.943374
115.700000,19.279820,479.355830,-0.642661,-244.133920,-1.029069,-87.238652
115.800000,19.296570,481.810970,-0.643219,-245.384312,-1.030633,-87.548460
115.900000,19.313310,484.274990,-0.643777,-246.639227,-1.032198,-87.858565
116.000000,19.329930,486.743530,-0.644331,-247.896444,-1.033755,-88.169080
116.100000,19.346600,489.196320,-0.644887,-249.145640,-1.035318,-88.474939
116.200000,19.363290,491.752810,-0.645443,-250.447650,-1.036886,-88.797967
116.300000,19.379970,494.241390,-0.645999,-251.715073,-1.038456,-89.107388
116.400000,19.396630,496.780820,-0.646554,-253.008394,-1.040026,-89.424721
116.500000,19.413230,499.262450,-0.647108,-254.272278,-1.041592,-89.730737
116.600000,19.429900,501.875920,-0.647663,-255.603307,-1.043168,-90.058417
116.700000,19.446560,504.435000,-0.648219,-256.906636,-1.044746,-90.374959
116.800000,19.463310,507.121060,-0.648777,-258.274635,-1.046334,-90.711992
116.900000,19.479930,509.718020,-0.649331,-259.597256,-1.047913,-91.032710
117.000000,19.496540,512.388670,-0.649885,-260.957407,-1.049493,-91.365189
117.100000,19.513230,515.037410,-0.650441,-262.306399,-1.051083,-91.691563
117.200000,19.529900,517.734740,-0.650997,-263.680138,-1.052674,-92.025247
117.300000,19.546560,520.439270,-0.651552,-265.057544,-1.054266,-92.358771
117.400000,19.563200,523.156620,-0.652107,-266.441479,-1.055859,-92.693214
117.500000,19.579910,525.885500,-0.652664,-267.831286,-1.057462,-93.027537
117.600000,19.596540,528.659850,-0.653218,-269.244251,-1.059059,-93.369060
117.700000,19.613230,531.486760,-0.653774,-270.683984,-1.060665,-93.717743
117.800000,19.629850,534.308590,-0.654328,-272.121130,-1.062266,-94.064565
117.900000,19.646550,537.142940,-0.654885,-273.564653,-1.063878,-94.411265
118.000000,19.663200,540.039060,-0.655440,-275.039635,-1.065487,-94.767657
118.100000,19.679940,542.931210,-0.655998,-276.512595,-1.067108,-95.120886
118.200000,19.696580,545.829710,-0.656553,-277.988789,-1.068722,-95.474508
118.300000,19.713190,548.736940,-0.657106,-279.469429,-1.070335,-95.828297
118.400000,19.729930,551.719910,-0.657664,-280.988643,-1.071964,-96.192434
118.500000,19.746640,554.659610,-0.658221,-282.485820,-1.073592,-96.547627
118.600000,19.763320,557.683170,-0.658777,-284.025706,-1.075220,-96.916009
118.700000,19.779940,560.662170,-0.659331,-285.542898,-1.076845,-97.275518
118.800000,19.796630,563.703860,-0.659888,-287.092018,-1.078479,-97.643536
118.900000,19.813260,566.711910,-0.660442,-288.624006,-1.080111,-98.004590
119.000000,19.829930,569.804570,-0.660998,-290.199085,-1.081748,-98.378167
119.100000,19.846550,572.870910,-0.661552,-291.760759,-1.083384,-98.745942
119.200000,19.863180,575.967590,-0.662106,-293.337885,-1.085023,-99.117111
119.300000,19.879910,579.172850,-0.662664,-294.970310,-1.086675,-99.504203
119.400000,19.896550,582.278870,-0.663218,-296.552193,-1.088320,-99.873342
119.500000,19.913230,585.529660,-0.663774,-298.207807,-1.089973,-100.265119
119.600000,19.929890,588.654170,-0.664330,-299.799107,-1.091626,-100.633666
119.700000,19.946580,591.956120,-0.664886,-301.480776,-1.093285,-101.030429
119.800000,19.963240,595.204040,-0.665441,-303.134928,-1.094943,-101.416417
119.900000,19.979950,598.503600,-0.665998,-304.815380,-1.096609,-101.808845
120.000000,19.996500,601.794070,-0.666550,-306.491203,-1.098262,-102.199492
120.021000,20.000020,602.518310,-0.666667,-306.860055,-1.098614,-102.286481
