Repository: abubakardawood/tissue-phantom-material-database

# Tissue Phantom Materials Database

Open-access database of silicone tissue phantoms for modelling the mechanical behaviour of human soft tissues, including compression-derived hyperelastic material parameters, model selection guidance, and an inverse design framework.

## Overview

This repository provides a comprehensive, open-access dataset of soft silicone phantoms and accompanying analysis code for modelling the mechanical behaviour of human soft tissues under compressive loading.

The database comprises nineteen silicone phantoms fabricated from three EcoFlex families (00-10, 00-30, and 00-50) with systematically varied thinner concentrations, spanning an elastic modulus range of 6.19 to 158.80 kPa. This range covers the stiffness of a wide variety of healthy and pathological human soft tissues, including adipose, liver, kidney, prostate, lung, cardiac muscle, and skeletal muscle.

Each phantom was characterised through ten repeated uniaxial compression tests. Both engineering and true stress-strain responses were used to estimate parameters for six hyperelastic material models: Neo-Hookean, Mooney-Rivlin, Yeoh, Ogden, Veronda-Westmann, and Humphrey. 
The resulting dataset provides validated hyperelastic material model parameters, raw experimental data, and model performance metrics (Standard Error and Akaike Information Criterion) to support reproducible biomechanical simulation, surgical training, and medical device evaluation.

## Repository Contents

- Raw compression stress-strain data (engineering and true) for all nineteen phantoms, each across ten repeated tests

Title:
A Database of Silicone Phantom Materials for Modeling Human Tissue Mechanics Across Varying Stiffnesses

Description:
This dataset contains processed mechanical compression test data for soft silicone phantoms
fabricated using Ecoflex (Smooth-On) with varying base materials and thinner concentrations.
The dataset provides force–compression measurements together with derived engineering and
true stress–strain quantities, intended for mechanical characterization, constitutive model
fitting, and the design of tissue-equivalent phantoms.

All files in this dataset are processed outputs generated from raw experimental measurements.
The raw data files are not included in this archive.

------------------------------------------------------------

Directory structure
------------------------------------------------------------

Each material has a dedicated folder. Example:

<material_name>/
  ├── sample_A_01_processed.csv
  ├── ...
  ├── sample_A_05_processed.csv  
  ├── sample_B_01_processed.csv
  ├── ...
  └── sample_B_5_processed.csv

Each CSV file corresponds to a single compression test and contains both measured and
derived quantities, preceded by a metadata header.

------------------------------------------------------------

File format
------------------------------------------------------------

File type:
- CSV 

Each CSV file consists of:
1. A metadata header describing specimen geometry, test conditions, and material information
2. A blank line
3. A data table with the following columns:

- Time
- Compression (mm)
- Load (N)
- Engineering strain (-)
- Engineering stress (N/mm^2)
- True strain (-)
- True stress (N/mm^2)

------------------------------------------------------------

Experimental conditions (summary)
------------------------------------------------------------

- Test type: Uniaxial compression
- Testing machine: Instron 5900
- Load cell: 1 kN / 10 kN
- Compression speed: 10 mm/min
- Laboratory: Centre for Advanced Robotics @ QM, Queen Mary University of London, UK

Specimen geometry and additional details are recorded in the metadata header of each file.

------------------------------------------------------------

Derivation of strain and stress measures
------------------------------------------------------------

Measured quantities:
- Compression (mm): crosshead displacement during compression
- Load (N): measured compressive force

Engineering strain is calculated as:

  engineering strain = compression / initial specimen height

Engineering stress is calculated as:

  engineering stress = load / initial cross-sectional area

True strain is calculated from engineering strain as:

  true strain = | ln(1 − engineering strain) |

True stress is calculated from engineering stress as:

  true stress = | engineering stress × (1 − engineering strain) |

Compressive stress and strain are reported using a negative sign convention.

------------------------------------------------------------

Notes
------------------------------------------------------------

- No filtering or smoothing is applied to the data.
- Engineering and true measures are derived solely from force and compression measurements.
- Each file represents one independent compression test.

------------------------------------------------------------

File: data/EF50_50T/EF50_50T_A1.csv (part 1 of 2)
EF50_50T_A_sample_1
Compression test;
Cylinder Diameter: 50mm;
Cylinder Height: 30mm;
Speed (mm/min): 10;
Machine: INSTRON 5900;
Load cell: 10kN;
Time (s),Compression (mm),Load (N),Engineering Strain [-],Engineering Stress (kPa),True Strain [-],True Stress (kPa)
0.000000,0.000000,0.016150,-0.000000,-0.008225,0.000000,-0.008225
0.100000,0.006400,0.022220,-0.000213,-0.011317,-0.000213,-0.011314
0.200000,0.026750,0.104010,-0.000892,-0.052972,-0.000892,-0.052925
0.300000,0.046070,0.171570,-0.001536,-0.087380,-0.001537,-0.087246
0.400000,0.063260,0.242980,-0.002109,-0.123749,-0.002111,-0.123488
0.500000,0.080040,0.267910,-0.002668,-0.136445,-0.002672,-0.136081
0.600000,0.096710,0.345320,-0.003224,-0.175870,-0.003229,-0.175303
0.700000,0.113350,0.408140,-0.003778,-0.207864,-0.003785,-0.207079
0.800000,0.130040,0.452570,-0.004335,-0.230492,-0.004344,-0.229493
0.900000,0.146700,0.499790,-0.004890,-0.254541,-0.004902,-0.253296
1.000000,0.163370,0.601170,-0.005446,-0.306173,-0.005461,-0.304506
1.100000,0.179950,0.636790,-0.005998,-0.324314,-0.006016,-0.322369
1.200000,0.196630,0.704250,-0.006554,-0.358672,-0.006576,-0.356321
1.300000,0.213340,0.754920,-0.007111,-0.384478,-0.007137,-0.381743
1.400000,0.229990,0.817480,-0.007666,-0.416339,-0.007696,-0.413147
1.500000,0.246640,0.898820,-0.008221,-0.457765,-0.008255,-0.454002
1.600000,0.263360,0.934680,-0.008779,-0.476029,-0.008817,-0.471850
1.700000,0.280040,1.011730,-0.009335,-0.515270,-0.009379,-0.510460
1.800000,0.296700,1.085890,-0.009890,-0.553039,-0.009939,-0.547570
1.900000,0.313310,1.150740,-0.010444,-0.586067,-0.010499,-0.579946
2.000000,0.329910,1.201700,-0.010997,-0.612021,-0.011058,-0.605290
2.100000,0.346570,1.268500,-0.011552,-0.646042,-0.011620,-0.638578
2.200000,0.363320,1.304570,-0.012111,-0.664412,-0.012185,-0.656366
2.300000,0.379990,1.391310,-0.012666,-0.708588,-0.012747,-0.699613
2.400000,0.396640,1.423680,-0.013221,-0.725074,-0.013310,-0.715488
2.500000,0.413260,1.484560,-0.013775,-0.756080,-0.013871,-0.745665
2.600000,0.429950,1.567080,-0.014332,-0.798107,-0.014435,-0.786669
2.700000,0.446620,1.583870,-0.014887,-0.806658,-0.014999,-0.794649
2.800000,0.463270,1.707300,-0.015442,-0.869521,-0.015563,-0.856093
2.900000,0.479920,1.765730,-0.015997,-0.899279,-0.016127,-0.884893
3.000000,0.496590,1.795110,-0.016553,-0.914242,-0.016692,-0.899109
3.100000,0.513290,1.884820,-0.017110,-0.959931,-0.017258,-0.943507
3.200000,0.529950,1.968550,-0.017665,-1.002574,-0.017823,-0.984864
3.300000,0.546580,2.014630,-0.018219,-1.026043,-0.018387,-1.007349
3.400000,0.563240,2.074020,-0.018775,-1.056290,-0.018953,-1.036458
3.500000,0.579980,2.132230,-0.019333,-1.085936,-0.019522,-1.064942
3.600000,0.596640,2.192800,-0.019888,-1.116784,-0.020088,-1.094573
3.700000,0.613250,2.259730,-0.020442,-1.150871,-0.020653,-1.127345
3.800000,0.629930,2.333080,-0.020998,-1.188228,-0.021221,-1.163278
3.900000,0.646620,2.408800,-0.021554,-1.226792,-0.021790,-1.200349
4.000000,0.663310,2.454570,-0.022110,-1.250102,-0.022358,-1.222462
4.100000,0.679930,2.495210,-0.022664,-1.270800,-0.022925,-1.241998
4.200000,0.696590,2.588080,-0.023220,-1.318098,-0.023493,-1.287493
4.300000,0.713310,2.698020,-0.023777,-1.374090,-0.024064,-1.341419
4.400000,0.729950,2.693300,-0.024332,-1.371686,-0.024633,-1.338311
4.500000,0.746610,2.773550,-0.024887,-1.412557,-0.025202,-1.377403
4.600000,0.763190,2.863090,-0.025440,-1.458160,-0.025769,-1.421065
4.700000,0.779830,2.915110,-0.025994,-1.484653,-0.026338,-1.446061
4.800000,0.796510,2.984980,-0.026550,-1.520238,-0.026909,-1.479875
4.900000,0.813250,3.021260,-0.027108,-1.538715,-0.027483,-1.497003
5.000000,0.829900,3.101730,-0.027663,-1.579698,-0.028053,-1.535998
5.100000,0.846530,3.203470,-0.028218,-1.631514,-0.028623,-1.585476
5.200000,0.863300,3.228550,-0.028777,-1.644287,-0.029199,-1.596970
5.300000,0.879990,3.316960,-0.029333,-1.689314,-0.029772,-1.639761
5.400000,0.896570,3.389390,-0.029886,-1.726202,-0.030341,-1.674613
5.500000,0.913220,3.432950,-0.030441,-1.748387,-0.030914,-1.695165
5.600000,0.929910,3.502280,-0.030997,-1.783697,-0.031488,-1.728407
5.700000,0.946600,3.563470,-0.031553,-1.814860,-0.032062,-1.757595
5.800000,0.963320,3.639030,-0.032111,-1.853343,-0.032638,-1.793831
5.900000,0.979970,3.657000,-0.032666,-1.862495,-0.033211,-1.801655
6.000000,0.996650,3.784270,-0.033222,-1.927313,-0.033786,-1.863284
6.100000,1.013280,3.846980,-0.033776,-1.959251,-0.034360,-1.893075
6.200000,1.029960,3.880950,-0.034332,-1.976552,-0.034935,-1.908693
6.300000,1.046570,3.979020,-0.034886,-2.026498,-0.035509,-1.955803
6.400000,1.063210,4.017070,-0.035440,-2.045877,-0.036084,-1.973370
6.500000,1.079920,4.110020,-0.035997,-2.093216,-0.036661,-2.017866
6.600000,1.096590,4.129920,-0.036553,-2.103351,-0.037238,-2.026467
6.700000,1.113200,4.169010,-0.037107,-2.123259,-0.037813,-2.044472
6.800000,1.129850,4.202820,-0.037662,-2.140479,-0.038389,-2.059865
6.900000,1.146560,4.236250,-0.038219,-2.157504,-0.038968,-2.075047
7.000000,1.163260,4.309680,-0.038775,-2.194902,-0.039547,-2.109794
7.100000,1.179950,4.377880,-0.039332,-2.229636,-0.040126,-2.141941
7.200000,1.196570,4.436130,-0.039886,-2.259302,-0.040703,-2.169189
7.300000,1.213260,4.502670,-0.040442,-2.293191,-0.041283,-2.200450
7.400000,1.229920,4.560460,-0.040997,-2.322623,-0.041861,-2.227402
7.500000,1.246640,4.651730,-0.041555,-2.369107,-0.042443,-2.270659
7.600000,1.263280,4.666350,-0.042109,-2.376553,-0.043022,-2.276477
7.700000,1.279890,4.744420,-0.042663,-2.416313,-0.043600,-2.313226
7.800000,1.296600,4.781710,-0.043220,-2.435305,-0.044182,-2.330051
7.900000,1.313280,4.901050,-0.043776,-2.496084,-0.044763,-2.386816
8.000000,1.329920,4.933340,-0.044331,-2.512529,-0.045343,-2.401147
8.100000,1.346550,4.984960,-0.044885,-2.538819,-0.045924,-2.424864
8.200000,1.363280,5.104970,-0.045443,-2.599940,-0.046508,-2.481792
8.300000,1.379900,5.146180,-0.045997,-2.620928,-0.047088,-2.500374
8.400000,1.396600,5.218480,-0.046553,-2.657750,-0.047672,-2.534023
8.500000,1.413250,5.268210,-0.047108,-2.683077,-0.048254,-2.556682
8.600000,1.429950,5.345040,-0.047665,-2.722207,-0.048838,-2.592453
8.700000,1.446630,5.414750,-0.048221,-2.757710,-0.049422,-2.624730
8.800000,1.463280,5.452770,-0.048776,-2.777073,-0.050006,-2.641618
8.900000,1.479870,5.571990,-0.049329,-2.837791,-0.050587,-2.697806
9.000000,1.496480,5.592070,-0.049883,-2.848018,-0.051170,-2.705951
9.100000,1.513230,5.647290,-0.050441,-2.876141,-0.051758,-2.731066
9.200000,1.529920,5.731480,-0.050997,-2.919019,-0.052344,-2.770157
9.300000,1.546590,5.796080,-0.051553,-2.951919,-0.052929,-2.799739
9.400000,1.563200,5.836800,-0.052107,-2.972658,-0.053513,-2.817763
9.500000,1.579890,5.931340,-0.052663,-3.020807,-0.054100,-2.861722
9.600000,1.596560,5.968320,-0.053219,-3.039640,-0.054687,-2.877875
9.700000,1.613260,6.064550,-0.053775,-3.088650,-0.055275,-2.922557
9.800000,1.629890,6.137250,-0.054330,-3.125676,-0.055861,-2.955859
9.900000,1.646540,6.191450,-0.054885,-3.153280,-0.056448,-2.980213
10.000000,1.663230,6.254790,-0.055441,-3.185538,-0.057037,-3.008929
10.100000,1.679920,6.292590,-0.055997,-3.204790,-0.057626,-3.025330
10.200000,1.696610,6.374930,-0.056554,-3.246725,-0.058216,-3.063111
10.300000,1.713220,6.441340,-0.057107,-3.280548,-0.058803,-3.093204
10.400000,1.729920,6.500000,-0.057664,-3.310423,-0.059393,-3.119531
10.500000,1.746620,6.580360,-0.058221,-3.351350,-0.059984,-3.156232
10.600000,1.763300,6.651390,-0.058777,-3.387525,-0.060575,-3.188418
10.700000,1.779900,6.739050,-0.059330,-3.432170,-0.061163,-3.228539
10.800000,1.796610,6.782430,-0.059887,-3.454263,-0.061755,-3.247398
10.900000,1.813300,6.851570,-0.060443,-3.489476,-0.062347,-3.278560
11.000000,1.829980,6.947180,-0.060999,-3.538170,-0.062939,-3.322344
11.100000,1.846570,7.007360,-0.061552,-3.568819,-0.063528,-3.349150
11.200000,1.863220,7.077390,-0.062107,-3.604485,-0.064120,-3.380620
11.300000,1.879910,7.146180,-0.062664,-3.639520,-0.064713,-3.411454
11.400000,1.896600,7.236320,-0.063220,-3.685428,-0.065307,-3.452435
11.500000,1.913270,7.296610,-0.063776,-3.716133,-0.065900,-3.479134
11.600000,1.929880,7.347660,-0.064329,-3.742133,-0.066492,-3.501404
11.700000,1.946580,7.441340,-0.064886,-3.789843,-0.067087,-3.543936
11.800000,1.963280,7.506250,-0.065443,-3.822902,-0.067682,-3.572721
11.900000,1.979950,7.601730,-0.065998,-3.871529,-0.068277,-3.616015
12.000000,1.996580,7.643890,-0.066553,-3.893001,-0.068871,-3.633912
12.100000,2.013250,7.682330,-0.067108,-3.912579,-0.069466,-3.650012
12.200000,2.029940,7.743510,-0.067665,-3.943737,-0.070063,-3.676886
12.300000,2.046590,7.837300,-0.068220,-3.991504,-0.070658,-3.719205
12.400000,2.063240,7.956500,-0.068775,-4.052212,-0.071254,-3.773523
12.500000,2.079890,7.996030,-0.069330,-4.072345,-0.071850,-3.790010
12.600000,2.096590,8.083820,-0.069886,-4.117056,-0.072448,-3.829330
12.700000,2.113290,8.151280,-0.070443,-4.151413,-0.073047,-3.858975
12.800000,2.129930,8.233740,-0.070998,-4.193409,-0.073644,-3.895687
12.900000,2.146570,8.276480,-0.071552,-4.215177,-0.074241,-3.913571
13.000000,2.163260,8.349790,-0.072109,-4.252513,-0.074841,-3.945870
13.100000,2.179940,8.430900,-0.072665,-4.293822,-0.075440,-3.981813
13.200000,2.196590,8.539170,-0.073220,-4.348964,-0.076039,-4.030534
13.300000,2.213170,8.569170,-0.073772,-4.364242,-0.076635,-4.042282
13.400000,2.229860,8.652160,-0.074329,-4.406509,-0.077236,-4.078979
13.500000,2.246580,8.743300,-0.074886,-4.452926,-0.077838,-4.119464
13.600000,2.263230,8.788260,-0.075441,-4.475824,-0.078438,-4.138163
13.700000,2.279890,8.920290,-0.075996,-4.543066,-0.079039,-4.197810
13.800000,2.296530,8.932830,-0.076551,-4.549453,-0.079640,-4.201188
13.900000,2.313230,9.012120,-0.077108,-4.589835,-0.080243,-4.235924
14.000000,2.329930,9.112550,-0.077664,-4.640984,-0.080846,-4.280545
14.100000,2.346630,9.179840,-0.078221,-4.675254,-0.081450,-4.309551
14.200000,2.363300,9.230110,-0.078777,-4.700856,-0.082053,-4.330539
14.300000,2.379940,9.339220,-0.079331,-4.756426,-0.082655,-4.379092
14.400000,2.396650,9.402720,-0.079888,-4.788766,-0.083260,-4.406199
14.500000,2.413340,9.506030,-0.080445,-4.841381,-0.083865,-4.451918
14.600000,2.429880,9.599610,-0.080996,-4.889041,-0.084465,-4.493048
14.700000,2.446550,9.623710,-0.081552,-4.901315,-0.085070,-4.501605
14.800000,2.463250,9.747340,-0.082108,-4.964279,-0.085676,-4.556671
14.900000,2.479880,9.771150,-0.082663,-4.976406,-0.086280,-4.565043
15.000000,2.496510,9.859510,-0.083217,-5.021407,-0.086884,-4.603541
15.100000,2.513220,9.946600,-0.083774,-5.065762,-0.087492,-4.641383
15.200000,2.529930,10.034010,-0.084331,-5.110279,-0.088100,-4.679324
15.300000,2.546600,10.101700,-0.084887,-5.144754,-0.088707,-4.708033
15.400000,2.563260,10.219570,-0.085442,-5.204784,-0.089314,-4.760077
15.500000,2.579930,10.279210,-0.085998,-5.235159,-0.089922,-4.784947
15.600000,2.596610,10.326080,-0.086554,-5.259029,-0.090531,-4.803841
15.700000,2.613290,10.402500,-0.087110,-5.297950,-0.091140,-4.836447
15.800000,2.629970,10.472950,-0.087666,-5.333830,-0.091749,-4.866236
15.900000,2.646530,10.568310,-0.088218,-5.382396,-0.092354,-4.907574
16.000000,2.663210,10.639970,-0.088774,-5.418892,-0.092964,-4.937837
16.100000,2.679920,10.695180,-0.089331,-5.447010,-0.093575,-4.960425
16.200000,2.696620,10.774880,-0.089887,-5.487601,-0.094187,-4.994335
16.300000,2.713250,10.861710,-0.090442,-5.531823,-0.094796,-5.031516
16.400000,2.729910,10.965640,-0.090997,-5.584755,-0.095407,-5.076559
16.500000,2.746590,11.055010,-0.091553,-5.630270,-0.096019,-5.114802
16.600000,2.763240,11.095300,-0.092108,-5.650790,-0.096630,-5.130307
16.700000,2.779940,11.138340,-0.092665,-5.672710,-0.097243,-5.147050
16.800000,2.796580,11.214670,-0.093219,-5.711585,-0.097855,-5.179154
16.900000,2.813200,11.318870,-0.093773,-5.764653,-0.098466,-5.224082
17.000000,2.829890,11.402830,-0.094330,-5.807414,-0.099080,-5.259602
17.100000,2.846600,11.448270,-0.094887,-5.830556,-0.099695,-5.277314
17.200000,2.863180,11.549310,-0.095439,-5.882015,-0.100306,-5.320640
17.300000,2.879860,11.626940,-0.095995,-5.921552,-0.100921,-5.353111
17.400000,2.896560,11.698510,-0.096552,-5.958002,-0.101537,-5.382745
17.500000,2.913270,11.833460,-0.097109,-6.026732,-0.102153,-5.441482
17.600000,2.929890,11.891020,-0.097663,-6.056047,-0.102767,-5.464595
17.700000,2.946540,11.970920,-0.098218,-6.096739,-0.103382,-5.497930
17.800000,2.963270,12.082830,-0.098776,-6.153735,-0.104001,-5.545896
17.900000,2.979960,12.130200,-0.099332,-6.177860,-0.104619,-5.564201
18.000000,2.996620,12.206820,-0.099887,-6.216882,-0.105235,-5.595895
18.100000,3.013220,12.304210,-0.100441,-6.266483,-0.105850,-5.637073
18.200000,3.029900,12.345970,-0.100997,-6.287751,-0.106469,-5.652709
18.300000,3.046600,12.443660,-0.101553,-6.337504,-0.107088,-5.693909
18.400000,3.063320,12.530420,-0.102111,-6.381691,-0.107708,-5.730052
18.500000,3.079900,12.622590,-0.102663,-6.428632,-0.108324,-5.768647
18.600000,3.096570,12.674920,-0.103219,-6.455284,-0.108944,-5.788976
18.700000,3.113270,12.768570,-0.103776,-6.502979,-0.109565,-5.828128
18.800000,3.129980,12.832630,-0.104333,-6.535605,-0.110186,-5.853728
18.900000,3.146620,12.893150,-0.104887,-6.566427,-0.110806,-5.877692
19.000000,3.163280,12.999450,-0.105443,-6.620566,-0.111426,-5.922475
19.100000,3.179930,13.054570,-0.105998,-6.648638,-0.112047,-5.943898
19.200000,3.196570,13.151440,-0.106552,-6.697973,-0.112668,-5.984289
19.300000,3.213230,13.205220,-0.107108,-6.725363,-0.113289,-6.005025
19.400000,3.229880,13.292080,-0.107663,-6.769601,-0.113911,-6.040767
19.500000,3.246590,13.395350,-0.108220,-6.822196,-0.114535,-6.083900
19.600000,3.263250,13.483110,-0.108775,-6.866892,-0.115158,-6.119945
19.700000,3.279960,13.578350,-0.109332,-6.915397,-0.115784,-6.159323
19.800000,3.296580,13.642580,-0.109886,-6.948109,-0.116406,-6.184609
19.900000,3.313280,13.706150,-0.110443,-6.980485,-0.117031,-6.209542
20.000000,3.329950,13.775550,-0.110998,-7.015830,-0.117656,-6.237085
20.100000,3.346600,13.901580,-0.111553,-7.080017,-0.118281,-6.290217
20.200000,3.363270,13.933920,-0.112109,-7.096487,-0.118906,-6.300907
20.300000,3.379850,14.020900,-0.112662,-7.140786,-0.119529,-6.336293
20.400000,3.396560,14.119000,-0.113219,-7.190748,-0.120157,-6.376621
20.500000,3.413250,14.244990,-0.113775,-7.254914,-0.120784,-6.429486
20.600000,3.429970,14.304180,-0.114332,-7.285059,-0.121413,-6.452141
20.700000,3.446540,14.366430,-0.114885,-7.316763,-0.122037,-6.476179
20.800000,3.463240,14.475980,-0.115441,-7.372556,-0.122666,-6.521458
20.900000,3.479920,14.519660,-0.115997,-7.394802,-0.123295,-6.537025
21.000000,3.496630,14.619360,-0.116554,-7.445579,-0.123925,-6.577764
21.100000,3.513300,14.680160,-0.117110,-7.476544,-0.124555,-6.600966
21.200000,3.529920,14.771030,-0.117664,-7.522824,-0.125182,-6.637658
21.300000,3.546600,14.878030,-0.118220,-7.577318,-0.125813,-6.681528
21.400000,3.563300,14.935840,-0.118777,-7.606761,-0.126444,-6.703255
21.500000,3.579960,15.048720,-0.119332,-7.664250,-0.127075,-6.749660
21.600000,3.596540,15.108340,-0.119885,-7.694614,-0.127702,-6.772148
21.700000,3.613270,15.168120,-0.120442,-7.725060,-0.128336,-6.794636
21.800000,3.629920,15.288540,-0.120997,-7.786389,-0.128967,-6.844257
21.900000,3.646610,15.362820,-0.121554,-7.824220,-0.129600,-6.873157
22.000000,3.663240,15.452000,-0.122108,-7.869639,-0.130232,-6.908693
22.100000,3.679900,15.531470,-0.122663,-7.910113,-0.130864,-6.939832
22.200000,3.696600,15.570380,-0.123220,-7.929929,-0.131499,-6.952804
22.300000,3.713270,15.694180,-0.123776,-7.992980,-0.132133,-7.003644
22.400000,3.729950,15.804480,-0.124332,-8.049156,-0.132768,-7.048391
22.500000,3.746600,15.869640,-0.124887,-8.082341,-0.133402,-7.072965
22.600000,3.763310,15.959250,-0.125444,-8.127979,-0.134039,-7.108376
22.700000,3.779960,16.046240,-0.125999,-8.172283,-0.134673,-7.142586
22.800000,3.796590,16.121770,-0.126553,-8.210750,-0.135308,-7.171655
22.900000,3.813180,16.197960,-0.127106,-8.249553,-0.135941,-7.200986
23.000000,3.829850,16.285790,-0.127662,-8.294285,-0.136578,-7.235423
23.100000,3.846590,16.382650,-0.128220,-8.343615,-0.137218,-7.273800
23.200000,3.863240,16.499750,-0.128775,-8.403254,-0.137855,-7.321127
23.300000,3.879880,16.499090,-0.129329,-8.402918,-0.138491,-7.316174
23.400000,3.896610,16.598680,-0.129887,-8.453638,-0.139132,-7.355621
23.500000,3.913280,16.660920,-0.130443,-8.485337,-0.139771,-7.378487
23.600000,3.929910,16.775180,-0.130997,-8.543529,-0.140409,-7.424352
23.700000,3.946620,16.853520,-0.131554,-8.583427,-0.141050,-7.454243
23.800000,3.963190,16.936390,-0.132106,-8.625633,-0.141686,-7.486132
23.900000,3.979880,16.979950,-0.132663,-8.647818,-0.142327,-7.500575
24.000000,3.996570,17.108380,-0.133219,-8.713226,-0.142969,-7.552459
24.100000,4.013240,17.192950,-0.133775,-8.756298,-0.143610,-7.584927
24.200000,4.029870,17.265190,-0.134329,-8.793089,-0.144250,-7.611922
24.300000,4.046550,17.384480,-0.134885,-8.853843,-0.144893,-7.659592
24.400000,4.063220,17.442920,-0.135441,-8.883606,-0.145535,-7.680405
24.500000,4.079910,17.505450,-0.135997,-8.915452,-0.146179,-7.702978
24.600000,4.096560,17.637070,-0.136552,-8.982486,-0.146822,-7.755910
24.700000,4.113220,17.718060,-0.137107,-9.023734,-0.147465,-7.786514
24.800000,4.129890,17.778700,-0.137663,-9.054618,-0.148109,-7.808132
24.900000,4.146590,17.860020,-0.138220,-9.096033,-0.148755,-7.838783
25.000000,4.163270,17.933810,-0.138776,-9.133614,-0.149400,-7.866091
25.100000,4.179900,18.058430,-0.139330,-9.197083,-0.150044,-7.915653
25.200000,4.196570,18.121920,-0.139886,-9.229418,-0.150690,-7.938355
25.300000,4.213270,18.259750,-0.140442,-9.299614,-0.151337,-7.993555
25.400000,4.229950,18.316500,-0.140998,-9.328517,-0.151984,-8.013212
25.500000,4.246570,18.363530,-0.141552,-9.352469,-0.152630,-8.028605
25.600000,4.263200,18.433870,-0.142107,-9.388293,-0.153276,-8.054154
25.700000,4.279930,18.564190,-0.142664,-9.454664,-0.153926,-8.105821
25.800000,4.296600,18.643440,-0.143220,-9.495026,-0.154574,-8.135148
25.900000,4.313210,18.706590,-0.143774,-9.527188,-0.155221,-8.157429
26.000000,4.329900,18.781470,-0.144330,-9.565324,-0.155870,-8.184761
26.100000,4.346570,18.866340,-0.144886,-9.608548,-0.156520,-8.216407
26.200000,4.363280,18.997840,-0.145443,-9.675520,-0.157172,-8.268287
26.300000,4.379910,19.053580,-0.145997,-9.703909,-0.157821,-8.287167
26.400000,4.396550,19.154850,-0.146552,-9.755485,-0.158470,-8.325802
26.500000,4.413190,19.234240,-0.147106,-9.795918,-0.159120,-8.354876
26.600000,4.429930,19.335080,-0.147664,-9.847275,-0.159775,-8.393184
26.700000,4.446630,19.412530,-0.148221,-9.886720,-0.160428,-8.421301
26.800000,4.463250,19.471060,-0.148775,-9.916529,-0.161079,-8.441198
26.900000,4.479940,19.562060,-0.149331,-9.962875,-0.161733,-8.475106
27.000000,4.496620,19.661900,-0.149887,-10.013723,-0.162386,-8.512793
27.100000,4.513320,19.730140,-0.150444,-10.048478,-0.163041,-8.536745
27.200000,4.529890,19.875030,-0.150996,-10.122270,-0.163692,-8.593844
27.300000,4.546520,19.930710,-0.151551,-10.150627,-0.164345,-8.612293
27.400000,4.563230,20.016420,-0.152108,-10.194279,-0.165002,-8.643651
27.500000,4.579890,20.097140,-0.152663,-10.235389,-0.165657,-8.672824
27.600000,4.596570,20.172550,-0.153219,-10.273795,-0.166313,-8.699655
27.700000,4.613200,20.287470,-0.153773,-10.332324,-0.166968,-8.743488
27.800000,4.629860,20.344640,-0.154329,-10.361440,-0.167624,-8.762373
27.900000,4.646580,20.439620,-0.154886,-10.409813,-0.168284,-8.797479
28.000000,4.663290,20.510380,-0.155443,-10.445851,-0.168943,-8.822116
28.100000,4.679900,20.558170,-0.155997,-10.470190,-0.169599,-8.836875
28.200000,4.696540,20.707660,-0.156551,-10.546325,-0.170256,-8.895283
28.300000,4.713230,20.790140,-0.157108,-10.588331,-0.170916,-8.924823
28.400000,4.729930,20.860720,-0.157664,-10.624277,-0.171577,-8.949208
28.500000,4.746550,20.928350,-0.158218,-10.658721,-0.172235,-8.972316
28.600000,4.763220,21.055770,-0.158774,-10.723616,-0.172895,-9.020984
28.700000,4.779900,21.130750,-0.159330,-10.761803,-0.173556,-9.047125
28.800000,4.796580,21.229410,-0.159886,-10.812050,-0.174218,-9.083354
28.900000,4.813280,21.320530,-0.160443,-10.858457,-0.174881,-9.116297
29.000000,4.829920,21.402000,-0.160997,-10.899949,-0.175541,-9.145086
29.100000,4.846580,21.496680,-0.161553,-10.948169,-0.176204,-9.179463
29.200000,4.863270,21.600930,-0.162109,-11.001263,-0.176867,-9.217860
29.300000,4.879960,21.679430,-0.162665,-11.041243,-0.177531,-9.245216
29.400000,4.896560,21.799130,-0.163219,-11.102206,-0.178192,-9.290119
29.500000,4.913250,21.875360,-0.163775,-11.141029,-0.178858,-9.316407
29.600000,4.929940,21.937400,-0.164331,-11.172626,-0.179523,-9.336614
29.700000,4.946590,22.040560,-0.164886,-11.225165,-0.180187,-9.374289
29.800000,4.963190,22.114970,-0.165440,-11.263062,-0.180850,-9.399705
29.900000,4.979830,22.205560,-0.165994,-11.309199,-0.181515,-9.431936
30.000000,4.996550,22.306830,-0.166552,-11.360775,-0.182184,-9.468619
30.100000,5.013290,22.432210,-0.167110,-11.424631,-0.182853,-9.515465
30.200000,5.029970,22.496430,-0.167666,-11.457338,-0.183521,-9.536336
30.300000,5.046610,22.580410,-0.168220,-11.500108,-0.184188,-9.565556
30.400000,5.063270,22.671880,-0.168776,-11.546694,-0.184856,-9.597893
30.500000,5.079960,22.750100,-0.169332,-11.586531,-0.185525,-9.624560
30.600000,5.096620,22.844510,-0.169887,-11.634613,-0.186194,-9.658040
30.700000,5.113250,22.926430,-0.170442,-11.676335,-0.186862,-9.686201
30.800000,5.129840,23.022040,-0.170995,-11.725029,-0.187529,-9.720111
30.900000,5.146560,23.130580,-0.171552,-11.780308,-0.188201,-9.759372
31.000000,5.163250,23.199500,-0.172108,-11.815408,-0.188873,-9.781878
31.100000,5.179900,23.323550,-0.172663,-11.878586,-0.189544,-9.827590
31.200000,5.196550,23.395570,-0.173218,-11.915266,-0.190215,-9.851323
31.300000,5.213210,23.478570,-0.173774,-11.957538,-0.190887,-9.879632
31.400000,5.229870,23.563770,-0.174329,-12.000930,-0.191559,-9.908819
31.500000,5.246580,23.672510,-0.174886,-12.056310,-0.192234,-9.947830
31.600000,5.263200,23.795070,-0.175440,-12.118730,-0.192905,-9.992620
31.700000,5.279900,23.857470,-0.175997,-12.150510,-0.193581,-10.012060
31.800000,5.296590,23.920840,-0.176553,-12.182784,-0.194256,-10.031877
31.900000,5.313280,24.045070,-0.177109,-12.246054,-0.194932,-10.077163
32.000000,5.329900,24.110100,-0.177663,-12.279173,-0.195605,-10.097614
32.100000,5.346560,24.233770,-0.178219,-12.342158,-0.196281,-10.142555
32.200000,5.363240,24.301170,-0.178775,-12.376484,-0.196958,-10.163882
32.300000,5.379940,24.401520,-0.179331,-12.427592,-0.197636,-10.198935
32.400000,5.396630,24.476160,-0.179888,-12.465606,-0.198314,-10.223197
32.500000,5.413210,24.595130,-0.180440,-12.526197,-0.198988,-10.265966
32.600000,5.429900,24.664760,-0.180997,-12.561659,-0.199667,-10.288041
32.700000,5.446610,24.791530,-0.181554,-12.626223,-0.200347,-10.333886
32.800000,5.463310,24.876560,-0.182110,-12.669528,-0.201028,-10.362276
32.900000,5.479870,24.954220,-0.182662,-12.709080,-0.201703,-10.387610
33.000000,5.496540,25.072220,-0.183218,-12.769177,-0.202383,-10.429634
33.100000,5.513260,25.101940,-0.183775,-12.784313,-0.203066,-10.434872
33.200000,5.529940,25.192500,-0.184331,-12.830435,-0.203747,-10.465384
33.300000,5.546570,25.341480,-0.184886,-12.906310,-0.204427,-10.520118
33.400000,5.563190,25.430860,-0.185440,-12.951831,-0.205107,-10.550047
33.500000,5.579870,25.505220,-0.185996,-12.989702,-0.205790,-10.573674
33.600000,5.596590,25.564170,-0.186553,-13.019725,-0.206475,-10.590856
33.700000,5.613280,25.678630,-0.187109,-13.078019,-0.207159,-10.630999
33.800000,5.629900,25.775700,-0.187663,-13.127456,-0.207840,-10.663914
33.900000,5.646630,25.901290,-0.188221,-13.191419,-0.208527,-10.708517
34.000000,5.663250,25.968250,-0.188775,-13.225521,-0.209210,-10.728873
34.100000,5.679870,26.059040,-0.189329,-13.271760,-0.209893,-10.759031
34.200000,5.696510,26.181690,-0.189884,-13.334225,-0.210577,-10.802274
34.300000,5.713200,26.290490,-0.190440,-13.389637,-0.211264,-10.839714
34.400000,5.729920,26.354020,-0.190997,-13.421992,-0.211953,-10.858427
34.500000,5.746590,26.457930,-0.191553,-13.474913,-0.212640,-10.893753
34.600000,5.763250,26.563300,-0.192108,-13.528578,-0.213327,-10.929625
34.700000,5.779880,26.629240,-0.192663,-13.562161,-0.214014,-10.949239
34.800000,5.796560,26.739350,-0.193219,-13.618239,-0.214703,-10.986941
34.900000,5.813260,26.835170,-0.193775,-13.667040,-0.215393,-11.018705
35.000000,5.829960,26.916970,-0.194332,-13.708700,-0.216084,-11.044661
35.100000,5.846570,27.006130,-0.194886,-13.754109,-0.216771,-11.073630
35.200000,5.863280,27.118220,-0.195443,-13.811196,-0.217463,-11.111899
35.300000,5.879950,27.174660,-0.195998,-13.839941,-0.218154,-11.127335
35.400000,5.896620,27.284670,-0.196554,-13.895968,-0.218845,-11.164660
35.500000,5.913250,27.411900,-0.197108,-13.960766,-0.219535,-11.208983
35.600000,5.929890,27.508220,-0.197663,-14.009821,-0.220227,-11.240598
35.700000,5.946560,27.594600,-0.198219,-14.053814,-0.220919,-11.268086
35.800000,5.963240,27.670820,-0.198775,-14.092633,-0.221613,-11.291374
35.900000,5.979930,27.778840,-0.199331,-14.147647,-0.222308,-11.327582
36.000000,5.996570,27.890710,-0.199886,-14.204622,-0.223001,-11.365322
36.100000,6.013230,27.964980,-0.200441,-14.242447,-0.223695,-11.387677
36.200000,6.029900,28.081190,-0.200997,-14.301633,-0.224390,-11.427052
36.300000,6.046580,28.178190,-0.201553,-14.351034,-0.225086,-11.458545
36.400000,6.063190,28.238310,-0.202106,-14.381653,-0.225780,-11.475030
36.500000,6.079840,28.369320,-0.202661,-14.448376,-0.226476,-11.520249
36.600000,6.096600,28.500350,-0.203220,-14.515109,-0.227177,-11.565349
36.700000,6.113250,28.532960,-0.203775,-14.531717,-0.227873,-11.570517
36.800000,6.129880,28.627490,-0.204329,-14.579861,-0.228570,-11.600768
36.900000,6.146560,28.764600,-0.204885,-14.649690,-0.229269,-11.648184
37.000000,6.163250,28.853360,-0.205442,-14.694896,-0.229969,-11.675952
37.100000,6.179960,28.909470,-0.205999,-14.723472,-0.230670,-11.690457
37.200000,6.196650,29.047660,-0.206555,-14.793852,-0.231371,-11.738108
37.300000,6.213280,29.171370,-0.207109,-14.856857,-0.232070,-11.779863
37.400000,6.229920,29.235780,-0.207664,-14.889660,-0.232770,-11.797614
37.500000,6.246620,29.324240,-0.208221,-14.934713,-0.233473,-11.824997
37.600000,6.263260,29.460720,-0.208775,-15.004221,-0.234173,-11.871710
37.700000,6.279850,29.492970,-0.209328,-15.020646,-0.234872,-11.876399
37.800000,6.296530,29.633330,-0.209884,-15.092131,-0.235576,-11.924529
37.900000,6.313230,29.722270,-0.210441,-15.137428,-0.236281,-11.951892
38.000000,6.329880,29.818770,-0.210996,-15.186575,-0.236984,-11.982268
38.100000,6.346550,29.913160,-0.211552,-15.234647,-0.237688,-12.011732
38.200000,6.363220,30.030990,-0.212107,-15.294658,-0.238393,-12.050549
38.300000,6.379900,30.120250,-0.212663,-15.340117,-0.239099,-12.077837
38.400000,6.396590,30.207560,-0.213220,-15.384584,-0.239806,-12.104288
38.500000,6.413250,30.305590,-0.213775,-15.434510,-0.240512,-12.134998
38.600000,6.429910,30.417610,-0.214330,-15.491562,-0.241219,-12.171250
38.700000,6.446620,30.546140,-0.214887,-15.557021,-0.241928,-12.214015
38.800000,6.463320,30.615600,-0.215444,-15.592397,-0.242637,-12.233109
38.900000,6.479970,30.700890,-0.215999,-15.635835,-0.243345,-12.258510
39.000000,6.496570,30.780410,-0.216552,-15.676334,-0.244051,-12.281587
39.100000,6.513250,30.916420,-0.217108,-15.745603,-0.244761,-12.327102
39.200000,6.529950,30.974710,-0.217665,-15.775290,-0.245472,-12.341562
39.300000,6.546630,31.098710,-0.218221,-15.838443,-0.246183,-12.382162
39.400000,6.563240,31.164300,-0.218775,-15.871848,-0.246892,-12.399489
39.500000,6.579870,31.303620,-0.219329,-15.942803,-0.247601,-12.446084
39.600000,6.596590,31.401620,-0.219886,-15.992714,-0.248316,-12.476135
39.700000,6.613290,31.526780,-0.220443,-16.056457,-0.249029,-12.516924
39.800000,6.629960,31.590350,-0.220999,-16.088833,-0.249743,-12.533222
39.900000,6.646590,31.687550,-0.221553,-16.138337,-0.250454,-12.562840
40.000000,6.663240,31.745890,-0.222108,-16.168049,-0.251168,-12.576996
40.100000,6.679910,31.911200,-0.222664,-16.252241,-0.251882,-12.633457
40.200000,6.696630,32.016640,-0.223221,-16.305941,-0.252599,-12.666112
40.300000,6.713220,32.100320,-0.223774,-16.348559,-0.253312,-12.690176
40.400000,6.729920,32.222480,-0.224331,-16.410774,-0.254029,-12.729334
40.500000,6.746580,32.337650,-0.224886,-16.469430,-0.254745,-12.765686
40.600000,6.763270,32.417150,-0.225442,-16.509919,-0.255463,-12.787884
40.700000,6.779920,32.507740,-0.225997,-16.556056,-0.256180,-12.814432
40.800000,6.796610,32.612430,-0.226554,-16.609374,-0.256899,-12.846460
40.900000,6.813260,32.729710,-0.227109,-16.669104,-0.257617,-12.883406
41.000000,6.829910,32.780410,-0.227664,-16.694926,-0.258335,-12.894098
41.100000,6.846610,32.945300,-0.228220,-16.778904,-0.259056,-12.949617
41.200000,6.863170,33.008080,-0.228772,-16.810877,-0.259772,-12.965014
41.300000,6.879910,33.137930,-0.229330,-16.877009,-0.260495,-13.006599
41.400000,6.896600,33.250370,-0.229887,-16.934274,-0.261218,-13.041310
41.500000,6.913250,33.300300,-0.230442,-16.959704,-0.261939,-13.051481
41.600000,6.929880,33.434820,-0.230996,-17.028214,-0.262659,-13.094765
41.700000,6.946560,33.514420,-0.231552,-17.068754,-0.263382,-13.116450
41.800000,6.963220,33.607280,-0.232107,-17.116047,-0.264105,-13.143287
41.900000,6.979920,33.741600,-0.232664,-17.184456,-0.264831,-13.186252
42.000000,6.996560,33.837830,-0.233219,-17.233465,-0.265554,-13.214300
42.100000,7.013230,33.942460,-0.233774,-17.286753,-0.266279,-13.245554
42.200000,7.029900,34.027960,-0.234330,-17.330298,-0.267004,-13.269289
42.300000,7.046560,34.153880,-0.234885,-17.394428,-0.267730,-13.308732
42.400000,7.063270,34.304430,-0.235442,-17.471103,-0.268458,-13.357666
42.500000,7.079900,34.351160,-0.235997,-17.494902,-0.269183,-13.366164
42.600000,7.096560,34.459780,-0.236552,-17.550222,-0.269910,-13.398682
42.700000,7.113210,34.577210,-0.237107,-17.610028,-0.270637,-13.434567
42.800000,7.129940,34.675500,-0.237665,-17.660087,-0.271369,-13.462908
42.900000,7.146560,34.794900,-0.238219,-17.720897,-0.272096,-13.499449
43.000000,7.163210,34.850030,-0.238774,-17.748975,-0.272825,-13.510987
43.100000,7.179930,34.973720,-0.239331,-17.811969,-0.273557,-13.549013
43.200000,7.196600,35.061530,-0.239887,-17.856691,-0.274288,-13.573109
43.300000,7.213240,35.204100,-0.240441,-17.929301,-0.275018,-13.618356
43.400000,7.229890,35.280270,-0.240996,-17.968094,-0.275749,-13.637849
43.500000,7.246590,35.385650,-0.241553,-18.021764,-0.276482,-13.668553
43.600000,7.263260,35.500450,-0.242109,-18.080231,-0.277215,-13.702850
43.700000,7.279930,35.652130,-0.242664,-18.157481,-0.277949,-13.751308
43.800000,7.296540,35.716920,-0.243218,-18.190478,-0.278680,-13.766226
43.900000,7.313210,35.816830,-0.243774,-18.241362,-0.279415,-13.794598
44.000000,7.329940,35.922920,-0.244331,-18.295393,-0.280152,-13.825255
44.100000,7.346650,36.015520,-0.244888,-18.342554,-0.280890,-13.850676
44.200000,7.363270,36.150550,-0.245442,-18.411324,-0.281624,-13.892406
44.300000,7.379920,36.277740,-0.245997,-18.476101,-0.282359,-13.931030
44.400000,7.396630,36.368120,-0.246554,-18.522131,-0.283098,-13.955420
44.500000,7.413280,36.462140,-0.247109,-18.570015,-0.283835,-13.981191
44.600000,7.429920,36.545750,-0.247664,-18.612598,-0.284572,-14.002927
44.700000,7.446500,36.647650,-0.248217,-18.664495,-0.285307,-14.031656
44.800000,7.463220,36.760900,-0.248774,-18.722173,-0.286049,-14.064583
44.900000,7.479900,36.914090,-0.249330,-18.800192,-0.286789,-14.112740
45.000000,7.496620,36.998380,-0.249887,-18.843120,-0.287532,-14.134463
45.100000,7.513270,37.086510,-0.250442,-18.888004,-0.288272,-14.157649
45.200000,7.529950,37.195350,-0.250998,-18.943436,-0.289014,-14.188665
45.300000,7.546580,37.303020,-0.251553,-18.998272,-0.289754,-14.219206
45.400000,7.563270,37.430580,-0.252109,-19.063238,-0.290498,-14.257224
45.500000,7.579940,37.557180,-0.252665,-19.127715,-0.291241,-14.294817
45.600000,7.596590,37.647400,-0.253220,-19.173663,-0.291984,-14.318515
45.700000,7.613300,37.753350,-0.253777,-19.227623,-0.292730,-14.348101
45.800000,7.629950,37.869410,-0.254332,-19.286732,-0.293474,-14.381505
45.900000,7.646630,37.975500,-0.254888,-19.340763,-0.294220,-14.411041
46.000000,7.663230,38.085830,-0.255441,-19.396954,-0.294963,-14.442177
46.100000,7.679910,38.185220,-0.255997,-19.447573,-0.295710,-14.469053
46.200000,7.696600,38.290130,-0.256553,-19.501003,-0.296458,-14.497956
46.300000,7.713250,38.440060,-0.257108,-19.577362,-0.297205,-14.543859
46.400000,7.729850,38.526640,-0.257662,-19.621457,-0.297950,-14.565759
46.500000,7.746570,38.611200,-0.258219,-19.664523,-0.298701,-14.586769
46.600000,7.763260,38.719720,-0.258775,-19.719791,-0.299452,-14.616796
46.700000,7.779920,38.855640,-0.259331,-19.789015,-0.300201,-14.657117
46.800000,7.796620,38.939870,-0.259887,-19.831913,-0.300953,-14.677850
46.900000,7.813250,39.044770,-0.260442,-19.885338,-0.301702,-14.706367
47.000000,7.829930,39.121090,-0.260998,-19.924208,-0.302454,-14.724036
47.100000,7.846640,39.276840,-0.261555,-20.003530,-0.303208,-14.771514
47.200000,7.863300,39.384010,-0.262110,-20.058112,-0.303961,-14.800680
47.300000,7.879920,39.486470,-0.262664,-20.110294,-0.304712,-14.828044
47.400000,7.896580,39.563690,-0.263219,-20.149622,-0.305465,-14.845852
47.500000,7.913290,39.717480,-0.263776,-20.227946,-0.306221,-14.892293
47.600000,7.929930,39.794930,-0.264331,-20.267391,-0.306975,-14.910092
47.700000,7.946610,39.917910,-0.264887,-20.330025,-0.307731,-14.944865
47.800000,7.963260,40.041810,-0.265442,-20.393126,-0.308486,-14.979934
47.900000,7.979930,40.143380,-0.265998,-20.444856,-0.309243,-15.006572
48.000000,7.996600,40.258930,-0.266553,-20.503705,-0.310000,-15.038374
48.100000,8.013210,40.382810,-0.267107,-20.566796,-0.310756,-15.073261
48.200000,8.029830,40.465580,-0.267661,-20.608951,-0.311512,-15.092738
48.300000,8.046560,40.534470,-0.268219,-20.644036,-0.312274,-15.106920
48.400000,8.063280,40.698630,-0.268776,-20.727642,-0.313035,-15.156549
48.500000,8.079910,40.793080,-0.269330,-20.775745,-0.313794,-15.180207
48.600000,8.096590,40.888400,-0.269886,-20.824291,-0.314555,-15.204100
48.700000,8.113200,41.007260,-0.270440,-20.884826,-0.315314,-15.236734
48.800000,8.129940,41.160030,-0.270998,-20.962631,-0.316079,-15.281800
48.900000,8.146580,41.275030,-0.271553,-21.021200,-0.316840,-15.312837
49.000000,8.163200,41.359260,-0.272107,-21.064098,-0.317601,-15.332417
49.100000,8.179910,41.479470,-0.272664,-21.125321,-0.318366,-15.365213
49.200000,8.196570,41.579190,-0.273219,-21.176108,-0.319130,-15.390393
49.300000,8.213260,41.741290,-0.273775,-21.258664,-0.319896,-15.438566
49.400000,8.229950,41.849320,-0.274332,-21.313684,-0.320662,-15.466665
49.500000,8.246580,41.966940,-0.274886,-21.373587,-0.321426,-15.498287
49.600000,8.263220,42.056590,-0.275441,-21.419245,-0.322192,-15.519514
49.700000,8.279910,42.158500,-0.275997,-21.471148,-0.322960,-15.545175
49.800000,8.296580,42.258640,-0.276553,-21.522149,-0.323728,-15.570141
49.900000,8.313180,42.401780,-0.277106,-21.595049,-0.324493,-15.610932
50.000000,8.329880,42.471160,-0.277663,-21.630384,-0.325263,-15.624434
50.100000,8.346590,42.661130,-0.278220,-21.727135,-0.326034,-15.682219
50.200000,8.363240,42.733830,-0.278775,-21.764161,-0.326804,-15.696864
50.300000,8.379860,42.880660,-0.279329,-21.838941,-0.327572,-15.738699
50.400000,8.396570,42.999460,-0.279886,-21.899445,-0.328345,-15.770104
50.500000,8.413220,43.152390,-0.280441,-21.977332,-0.329116,-15.813994
50.600000,8.429950,43.225640,-0.280998,-22.014638,-0.329892,-15.828561
50.700000,8.446640,43.373020,-0.281555,-22.089698,-0.330666,-15.870240
50.800000,8.463280,43.441530,-0.282109,-22.124590,-0.331438,-15.883036
50.900000,8.479930,43.583200,-0.282664,-22.196741,-0.332211,-15.922514
51.000000,8.496650,43.699120,-0.283222,-22.255779,-0.332989,-15.952460
51.100000,8.513330,43.822580,-0.283778,-22.318657,-0.333765,-15.985120
51.200000,8.529920,43.920620,-0.284331,-22.368588,-0.334537,-16.008513
51.300000,8.546610,44.035720,-0.284887,-22.427208,-0.335315,-16.037988
51.400000,8.563270,44.184000,-0.285442,-22.502726,-0.336092,-16.079496
51.500000,8.579940,44.306600,-0.285998,-22.565166,-0.336870,-16.111574
51.600000,8.596550,44.416750,-0.286552,-22.621265,-0.337645,-16.139104
51.700000,8.613190,44.538090,-0.287106,-22.683063,-0.338423,-16.170612
51.800000,8.629890,44.702720,-0.287663,-22.766908,-0.339204,-16.217711
51.900000,8.646560,44.782020,-0.288219,-22.807296,-0.339985,-16.233807
52.000000,8.663260,44.910650,-0.288775,-22.872806,-0.340767,-16.267704
52.100000,8.679930,45.012130,-0.289331,-22.924490,-0.341548,-16.291724
52.200000,8.696570,45.124660,-0.289886,-22.981801,-0.342329,-16.319706
52.300000,8.713250,45.279340,-0.290442,-23.060578,-0.343113,-16.362826
52.400000,8.729940,45.371710,-0.290998,-23.107622,-0.343897,-16.383350
52.500000,8.746520,45.495250,-0.291551,-23.170541,-0.344677,-16.415154
52.600000,8.763240,45.587570,-0.292108,-23.217559,-0.345464,-16.435524
52.700000,8.779970,45.756390,-0.292666,-23.303538,-0.346252,-16.483393
52.800000,8.796640,45.879950,-0.293221,-23.366467,-0.347038,-16.514920
52.900000,8.813240,46.004540,-0.293775,-23.429920,-0.347821,-16.546803
53.000000,8.829900,46.081700,-0.294330,-23.469217,-0.348608,-16.561522
53.100000,8.846560,46.216530,-0.294885,-23.537885,-0.349395,-16.596908
53.200000,8.863230,46.343990,-0.295441,-23.602800,-0.350183,-16.629565
53.300000,8.879940,46.500960,-0.295998,-23.682744,-0.350974,-16.672699
53.400000,8.896580,46.571730,-0.296553,-23.718787,-0.351762,-16.684918
53.500000,8.913210,46.733990,-0.297107,-23.801426,-0.352551,-16.729855
53.600000,8.929910,46.864640,-0.297664,-23.867965,-0.353343,-16.763339
53.700000,8.946620,46.955590,-0.298221,-23.914286,-0.354136,-16.782551
53.800000,8.963210,47.056400,-0.298774,-23.965628,-0.354925,-16.805329
53.900000,8.979900,47.199430,-0.299330,-24.038472,-0.355718,-16.843036
54.000000,8.996590,47.350780,-0.299886,-24.115554,-0.356513,-16.883629
54.100000,9.013290,47.474900,-0.300443,-24.178768,-0.357308,-16.914426
54.200000,9.029920,47.578720,-0.300997,-24.231643,-0.358101,-16.937983
54.300000,9.046560,47.695370,-0.301552,-24.291052,-0.358895,-16.966037
54.400000,9.063240,47.847150,-0.302108,-24.368353,-0.359691,-17.006479
54.500000,9.079920,47.981020,-0.302664,-24.436533,-0.360488,-17.040474
54.600000,9.096610,48.094510,-0.303220,-24.494333,-0.361286,-17.067153
54.700000,9.113260,48.214070,-0.303775,-24.555224,-0.362083,-17.095953
54.800000,9.129950,48.366740,-0.304332,-24.632978,-0.362882,-17.136383
54.900000,9.146590,48.496360,-0.304886,-24.698993,-0.363680,-17.168608
55.000000,9.163280,48.627030,-0.305443,-24.765543,-0.364481,-17.201090
55.100000,9.179870,48.732900,-0.305996,-24.819462,-0.365277,-17.224814
55.200000,9.196520,48.850480,-0.306551,-24.879345,-0.366077,-17.252565
55.300000,9.213240,49.004080,-0.307108,-24.957573,-0.366881,-17.292903
55.400000,9.229960,49.111500,-0.307665,-25.012282,-0.367686,-17.316870
55.500000,9.246610,49.268610,-0.308220,-25.092297,-0.368488,-17.358341
55.600000,9.263230,49.386800,-0.308774,-25.152491,-0.369289,-17.386047
55.700000,9.279930,49.479440,-0.309331,-25.199672,-0.370095,-17.404632
55.800000,9.296570,49.633810,-0.309886,-25.278292,-0.370898,-17.444912
55.900000,9.313250,49.792030,-0.310442,-25.358873,-0.371704,-17.486422
56.000000,9.329880,49.900160,-0.310996,-25.413943,-0.372508,-17.510308
56.100000,9.346570,50.024410,-0.311552,-25.477223,-0.373316,-17.539735
56.200000,9.363280,50.226690,-0.312109,-25.580243,-0.374125,-17.596411
56.300000,9.379980,50.300790,-0.312666,-25.617982,-0.374935,-17.608110
56.400000,9.396620,50.420520,-0.313221,-25.678960,-0.375742,-17.635779
56.500000,9.413250,50.577760,-0.313775,-25.759042,-0.376550,-17.676498
56.600000,9.429920,50.704850,-0.314331,-25.823768,-0.377360,-17.706566
56.700000,9.446620,50.799450,-0.314887,-25.871947,-0.378172,-17.725199
56.800000,9.463290,50.938130,-0.315443,-25.942577,-0.378983,-17.759172
56.900000,9.479870,51.094630,-0.315996,-26.022281,-0.379791,-17.799353
57.000000,9.496580,51.217880,-0.316553,-26.085052,-0.380606,-17.827759
