Repository: abubakardawood/tissue-phantom-material-database

Title:
A Database of Silicone Phantom Materials for Modeling Human Tissue Mechanics Across Varying Stiffnesses

Description:
This dataset contains processed mechanical compression test data for soft silicone phantoms
fabricated using Ecoflex (Smooth-On) with varying base materials and thinner concentrations.
The dataset provides force–compression measurements together with derived engineering and
true stress–strain quantities, intended for mechanical characterization, constitutive model
fitting, and the design of tissue-equivalent phantoms.

All files in this dataset are processed outputs generated from raw experimental measurements.
The raw data files are not included in this archive.

File: data/EF50_50T/EF50_50T_A5.csv (part 1 of 2)
EF50_50T_A_sample_5
Compression test;
Cylinder Diameter: 50mm;
Cylinder Height: 30mm;
Speed (mm/min): 10;
Machine: INSTRON 5900;
Load cell: 10kN;
Time (s),Compression (mm),Load (N),Engineering Strain [-],Engineering Stress (kPa),True Strain [-],True Stress (kPa)
0.000000,0.000000,0.062880,-0.000000,-0.032025,0.000000,-0.032025
0.100000,0.007540,0.068130,-0.000251,-0.034698,-0.000251,-0.034690
0.200000,0.027930,0.158090,-0.000931,-0.080515,-0.000931,-0.080440
0.300000,0.046270,0.194220,-0.001542,-0.098915,-0.001544,-0.098763
0.400000,0.063250,0.267020,-0.002108,-0.135992,-0.002111,-0.135705
0.500000,0.079990,0.343660,-0.002666,-0.175025,-0.002670,-0.174558
0.600000,0.096660,0.394110,-0.003222,-0.200719,-0.003227,-0.200072
0.700000,0.113300,0.455190,-0.003777,-0.231826,-0.003784,-0.230951
0.800000,0.130010,0.512410,-0.004334,-0.260968,-0.004343,-0.259837
0.900000,0.146670,0.570690,-0.004889,-0.290650,-0.004901,-0.289229
1.000000,0.163340,0.656040,-0.005445,-0.334118,-0.005460,-0.332299
1.100000,0.179910,0.700480,-0.005997,-0.356752,-0.006015,-0.354612
1.200000,0.196590,0.726130,-0.006553,-0.369815,-0.006575,-0.367392
1.300000,0.213300,0.822260,-0.007110,-0.418774,-0.007135,-0.415796
1.400000,0.229960,0.908760,-0.007665,-0.462828,-0.007695,-0.459280
1.500000,0.246590,0.960410,-0.008220,-0.489133,-0.008254,-0.485112
1.600000,0.263310,1.021820,-0.008777,-0.520409,-0.008816,-0.515841
1.700000,0.280010,1.052500,-0.009334,-0.536034,-0.009377,-0.531031
1.800000,0.296680,1.195030,-0.009889,-0.608624,-0.009939,-0.602605
1.900000,0.313290,1.219780,-0.010443,-0.621229,-0.010498,-0.614741
2.000000,0.329900,1.292920,-0.010997,-0.658479,-0.011058,-0.651238
2.100000,0.346560,1.337500,-0.011552,-0.681183,-0.011619,-0.673314
2.200000,0.363300,1.422070,-0.012110,-0.724254,-0.012184,-0.715484
2.300000,0.379980,1.500420,-0.012666,-0.764158,-0.012747,-0.754479
2.400000,0.396630,1.523970,-0.013221,-0.776152,-0.013309,-0.765890
2.500000,0.413240,1.615460,-0.013775,-0.822747,-0.013870,-0.811414
2.600000,0.429930,1.636750,-0.014331,-0.833590,-0.014435,-0.821644
2.700000,0.446600,1.721500,-0.014887,-0.876753,-0.014999,-0.863701
2.800000,0.463250,1.789130,-0.015442,-0.911196,-0.015562,-0.897126
2.900000,0.479890,1.870960,-0.015996,-0.952872,-0.016126,-0.937630
3.000000,0.496570,1.934450,-0.016552,-0.985207,-0.016691,-0.968900
3.100000,0.513250,1.989750,-0.017108,-1.013371,-0.017256,-0.996034
3.200000,0.529910,2.056860,-0.017664,-1.047550,-0.017822,-1.029047
3.300000,0.546540,2.129370,-0.018218,-1.084479,-0.018386,-1.064722
3.400000,0.563190,2.187560,-0.018773,-1.114115,-0.018951,-1.093200
3.500000,0.579920,2.266440,-0.019331,-1.154288,-0.019520,-1.131975
3.600000,0.596600,2.332780,-0.019887,-1.188075,-0.020087,-1.164448
3.700000,0.613230,2.408110,-0.020441,-1.226440,-0.020653,-1.201371
3.800000,0.629920,2.463880,-0.020997,-1.254844,-0.021221,-1.228495
3.900000,0.646610,2.533200,-0.021554,-1.290148,-0.021789,-1.262341
4.000000,0.663300,2.610860,-0.022110,-1.329700,-0.022358,-1.300300
4.100000,0.679930,2.661200,-0.022664,-1.355338,-0.022925,-1.324620
4.200000,0.696590,2.728750,-0.023220,-1.389741,-0.023493,-1.357472
4.300000,0.713310,2.806230,-0.023777,-1.429201,-0.024064,-1.395219
4.400000,0.729970,2.852640,-0.024332,-1.452838,-0.024633,-1.417487
4.500000,0.746640,2.931760,-0.024888,-1.493133,-0.025203,-1.455972
4.600000,0.763220,3.016810,-0.025441,-1.536449,-0.025770,-1.497360
4.700000,0.779860,3.070520,-0.025995,-1.563803,-0.026339,-1.523151
4.800000,0.796530,3.114830,-0.026551,-1.586370,-0.026910,-1.544250
4.900000,0.813270,3.184160,-0.027109,-1.621679,-0.027483,-1.577717
5.000000,0.829910,3.283860,-0.027664,-1.672456,-0.028054,-1.626190
5.100000,0.846520,3.356890,-0.028217,-1.709650,-0.028623,-1.661408
5.200000,0.863300,3.419560,-0.028777,-1.741568,-0.029199,-1.691451
5.300000,0.880000,3.456730,-0.029333,-1.760498,-0.029772,-1.708857
5.400000,0.896570,3.550960,-0.029886,-1.808489,-0.030341,-1.754441
5.500000,0.913230,3.621800,-0.030441,-1.844568,-0.030914,-1.788417
5.600000,0.929910,3.668500,-0.030997,-1.868352,-0.031488,-1.810438
5.700000,0.946600,3.763340,-0.031553,-1.916653,-0.032062,-1.856177
5.800000,0.963310,3.832130,-0.032110,-1.951688,-0.032637,-1.889018
5.900000,0.979950,3.885760,-0.032665,-1.979001,-0.033210,-1.914357
6.000000,0.996590,3.944290,-0.033220,-2.008810,-0.033784,-1.942078
6.100000,1.013250,4.029200,-0.033775,-2.052055,-0.034359,-1.982747
6.200000,1.029960,4.114580,-0.034332,-2.095538,-0.034935,-2.023594
6.300000,1.046560,4.155740,-0.034885,-2.116501,-0.035508,-2.042666
6.400000,1.063210,4.249720,-0.035440,-2.164365,-0.036084,-2.087659
6.500000,1.079930,4.259810,-0.035998,-2.169503,-0.036662,-2.091406
6.600000,1.096600,4.374720,-0.036553,-2.228027,-0.037238,-2.146585
6.700000,1.113200,4.419080,-0.037107,-2.250619,-0.037813,-2.167106
6.800000,1.129850,4.501540,-0.037662,-2.292615,-0.038389,-2.206272
6.900000,1.146550,4.558550,-0.038218,-2.321650,-0.038968,-2.232921
7.000000,1.163250,4.640380,-0.038775,-2.363326,-0.039547,-2.271688
7.100000,1.179930,4.696620,-0.039331,-2.391969,-0.040125,-2.297890
7.200000,1.196560,4.734850,-0.039885,-2.411439,-0.040703,-2.315258
7.300000,1.213240,4.817430,-0.040441,-2.453497,-0.041282,-2.354274
7.400000,1.229900,4.914230,-0.040997,-2.502797,-0.041861,-2.400190
7.500000,1.246620,5.030380,-0.041554,-2.561951,-0.042442,-2.455492
7.600000,1.263270,5.049270,-0.042109,-2.571572,-0.043021,-2.463286
7.700000,1.279890,5.145380,-0.042663,-2.620521,-0.043600,-2.508721
7.800000,1.296600,5.186960,-0.043220,-2.641697,-0.044182,-2.527523
7.900000,1.313300,5.259900,-0.043777,-2.678845,-0.044764,-2.561574
8.000000,1.329950,5.337070,-0.044332,-2.718147,-0.045344,-2.597647
8.100000,1.346590,5.439190,-0.044886,-2.770157,-0.045925,-2.645815
8.200000,1.363310,5.476950,-0.045444,-2.789388,-0.046509,-2.662628
8.300000,1.379910,5.560460,-0.045997,-2.831919,-0.047088,-2.701659
8.400000,1.396610,5.622050,-0.046554,-2.863287,-0.047672,-2.729990
8.500000,1.413270,5.673680,-0.047109,-2.889581,-0.048255,-2.753456
8.600000,1.429950,5.778580,-0.047665,-2.943007,-0.048838,-2.802728
8.700000,1.446630,5.851230,-0.048221,-2.980007,-0.049422,-2.836308
8.800000,1.463290,5.892970,-0.048776,-3.001265,-0.050006,-2.854874
8.900000,1.479880,5.947190,-0.049329,-3.028879,-0.050588,-2.879466
9.000000,1.496500,6.029510,-0.049883,-3.070804,-0.051170,-2.917622
9.100000,1.513230,6.124210,-0.050441,-3.119035,-0.051758,-2.961707
9.200000,1.529920,6.178920,-0.050997,-3.146898,-0.052344,-2.986415
9.300000,1.546590,6.211800,-0.051553,-3.163644,-0.052929,-3.000548
9.400000,1.563210,6.312450,-0.052107,-3.214904,-0.053514,-3.047385
9.500000,1.579910,6.373960,-0.052664,-3.246231,-0.054101,-3.075273
9.600000,1.596560,6.414730,-0.053219,-3.266995,-0.054687,-3.093130
9.700000,1.613250,6.547030,-0.053775,-3.334375,-0.055275,-3.155069
9.800000,1.629890,6.598690,-0.054330,-3.360685,-0.055861,-3.178100
9.900000,1.646540,6.658940,-0.054885,-3.391370,-0.056448,-3.205236
10.000000,1.663230,6.758240,-0.055441,-3.441943,-0.057037,-3.251119
10.100000,1.679910,6.815590,-0.055997,-3.471151,-0.057626,-3.276777
10.200000,1.696590,6.882590,-0.056553,-3.505274,-0.058215,-3.307041
10.300000,1.713200,6.949790,-0.057107,-3.539499,-0.058802,-3.337370
10.400000,1.729900,7.024800,-0.057663,-3.577701,-0.059393,-3.371399
10.500000,1.746590,7.115790,-0.058220,-3.624042,-0.059983,-3.413052
10.600000,1.763280,7.173540,-0.058776,-3.653454,-0.060574,-3.438719
10.700000,1.779880,7.229730,-0.059329,-3.682071,-0.061162,-3.463616
10.800000,1.796590,7.320800,-0.059886,-3.728453,-0.061754,-3.505169
10.900000,1.813280,7.375910,-0.060443,-3.756520,-0.062346,-3.529466
11.000000,1.829950,7.473530,-0.060998,-3.806238,-0.062938,-3.574063
11.100000,1.846560,7.524420,-0.061552,-3.832156,-0.063528,-3.596279
11.200000,1.863210,7.646490,-0.062107,-3.894325,-0.064119,-3.652461
11.300000,1.879890,7.651430,-0.062663,-3.896841,-0.064712,-3.652654
11.400000,1.896590,7.713810,-0.063220,-3.928611,-0.065306,-3.680246
11.500000,1.913260,7.797730,-0.063775,-3.971351,-0.065900,-3.718077
11.600000,1.929870,7.877710,-0.064329,-4.012085,-0.066491,-3.753991
11.700000,1.946580,7.967540,-0.064886,-4.057835,-0.067087,-3.794538
11.800000,1.963270,7.975810,-0.065442,-4.062047,-0.067682,-3.796217
11.900000,1.979940,8.086410,-0.065998,-4.118375,-0.068277,-3.846570
12.000000,1.996570,8.142090,-0.066552,-4.146732,-0.068870,-3.870758
12.100000,2.013270,8.217510,-0.067109,-4.185143,-0.069467,-3.904283
12.200000,2.029960,8.258110,-0.067665,-4.205821,-0.070063,-3.921233
12.300000,2.046610,8.346170,-0.068220,-4.250669,-0.070659,-3.960687
12.400000,2.063250,8.429680,-0.068775,-4.293201,-0.071254,-3.997936
12.500000,2.079880,8.512980,-0.069329,-4.335625,-0.071850,-4.035039
12.600000,2.096580,8.592410,-0.069886,-4.376078,-0.072448,-4.070252
12.700000,2.113280,8.597050,-0.070443,-4.378442,-0.073047,-4.070013
12.800000,2.129930,8.722800,-0.070998,-4.442486,-0.073644,-4.127079
12.900000,2.146570,8.758060,-0.071552,-4.460443,-0.074241,-4.141288
13.000000,2.163250,8.810800,-0.072108,-4.487304,-0.074840,-4.163732
13.100000,2.179920,8.907610,-0.072664,-4.536609,-0.075439,-4.206960
13.200000,2.196600,8.996100,-0.073220,-4.581676,-0.076039,-4.246206
13.300000,2.213190,9.057720,-0.073773,-4.613059,-0.076636,-4.272740
13.400000,2.229880,9.087960,-0.074329,-4.628460,-0.077237,-4.284430
13.500000,2.246590,9.183670,-0.074886,-4.677205,-0.077839,-4.326946
13.600000,2.263240,9.263820,-0.075441,-4.718025,-0.078439,-4.362091
13.700000,2.279900,9.321130,-0.075997,-4.747213,-0.079040,-4.386440
13.800000,2.296540,9.364160,-0.076551,-4.769128,-0.079640,-4.404044
13.900000,2.313240,9.457750,-0.077108,-4.816793,-0.080243,-4.445379
14.000000,2.329940,9.512380,-0.077665,-4.844615,-0.080846,-4.468360
14.100000,2.346640,9.602480,-0.078221,-4.890503,-0.081450,-4.507961
14.200000,2.363290,9.611400,-0.078776,-4.895046,-0.082052,-4.509432
14.300000,2.379930,9.675020,-0.079331,-4.927447,-0.082655,-4.536548
14.400000,2.396620,9.807330,-0.079887,-4.994832,-0.083259,-4.595808
14.500000,2.413340,9.871580,-0.080445,-5.027554,-0.083865,-4.623114
14.600000,2.429870,9.902110,-0.080996,-5.043103,-0.084464,-4.634634
14.700000,2.446540,9.976420,-0.081551,-5.080949,-0.085069,-4.666591
14.800000,2.463250,9.960070,-0.082108,-5.072622,-0.085676,-4.656117
14.900000,2.479860,9.955540,-0.082662,-5.070315,-0.086279,-4.651193
15.000000,2.496490,9.992770,-0.083216,-5.089276,-0.086884,-4.665765
15.100000,2.513220,10.056010,-0.083774,-5.121484,-0.087492,-4.692437
15.200000,2.529920,10.134700,-0.084331,-5.161560,-0.088100,-4.726283
15.300000,2.546570,10.244930,-0.084886,-5.217700,-0.088706,-4.774792
15.400000,2.563240,10.281920,-0.085441,-5.236539,-0.089314,-4.789122
15.500000,2.579920,10.320380,-0.085997,-5.256126,-0.089922,-4.804114
15.600000,2.596600,10.451290,-0.086553,-5.322798,-0.090530,-4.862092
15.700000,2.613280,10.471230,-0.087109,-5.332954,-0.091139,-4.868404
15.800000,2.629950,10.606540,-0.087665,-5.401866,-0.091748,-4.928312
15.900000,2.646540,10.660780,-0.088218,-5.429491,-0.092354,-4.950512
16.000000,2.663200,10.697950,-0.088773,-5.448421,-0.092964,-4.964747
16.100000,2.679930,10.802020,-0.089331,-5.501424,-0.093576,-5.009976
16.200000,2.696640,10.873320,-0.089888,-5.537736,-0.094188,-5.039960
16.300000,2.713260,10.941110,-0.090442,-5.572262,-0.094797,-5.068295
16.400000,2.729950,11.035080,-0.090998,-5.620120,-0.095408,-5.108699
16.500000,2.746620,11.123750,-0.091554,-5.665279,-0.096020,-5.146600
16.600000,2.763280,11.156550,-0.092109,-5.681984,-0.096631,-5.158620
16.700000,2.779960,11.258870,-0.092665,-5.734095,-0.097244,-5.202744
16.800000,2.796590,11.311610,-0.093220,-5.760956,-0.097855,-5.223921
16.900000,2.813220,11.418180,-0.093774,-5.815231,-0.098467,-5.269914
17.000000,2.829890,11.488350,-0.094330,-5.850969,-0.099080,-5.299049
17.100000,2.846610,11.598870,-0.094887,-5.907256,-0.099695,-5.346734
17.200000,2.863180,11.635500,-0.095439,-5.925911,-0.100306,-5.360346
17.300000,2.879870,11.710000,-0.095996,-5.963854,-0.100921,-5.391350
17.400000,2.896550,11.782660,-0.096552,-6.000859,-0.101536,-5.421466
17.500000,2.913270,11.878980,-0.097109,-6.049915,-0.102153,-5.462414
17.600000,2.929890,11.927760,-0.097663,-6.074758,-0.102767,-5.481479
17.700000,2.946560,12.045090,-0.098219,-6.134514,-0.103383,-5.531990
17.800000,2.963270,12.097770,-0.098776,-6.161344,-0.104001,-5.552753
17.900000,2.979960,12.188270,-0.099332,-6.207435,-0.104619,-5.590838
18.000000,2.996620,12.266240,-0.099887,-6.247145,-0.105235,-5.623134
18.100000,3.013230,12.355820,-0.100441,-6.292767,-0.105851,-5.660716
18.200000,3.029900,12.420380,-0.100997,-6.325648,-0.106469,-5.686778
18.300000,3.046600,12.479070,-0.101553,-6.355538,-0.107088,-5.710112
18.400000,3.063320,12.583810,-0.102111,-6.408882,-0.107708,-5.754467
18.500000,3.079900,12.660560,-0.102663,-6.447970,-0.108324,-5.786000
18.600000,3.096550,12.718200,-0.103218,-6.477326,-0.108943,-5.808747
18.700000,3.113250,12.821530,-0.103775,-6.529952,-0.109564,-5.852306
18.800000,3.129960,12.891960,-0.104332,-6.565821,-0.110185,-5.880796
18.900000,3.146610,12.985500,-0.104887,-6.613461,-0.110805,-5.919795
19.000000,3.163280,13.069070,-0.105443,-6.656023,-0.111426,-5.954194
19.100000,3.179950,13.113790,-0.105998,-6.678798,-0.112048,-5.970857
19.200000,3.196580,13.235040,-0.106553,-6.740551,-0.112668,-6.022327
19.300000,3.213240,13.282130,-0.107108,-6.764533,-0.113290,-6.039998
19.400000,3.229870,13.377040,-0.107662,-6.812871,-0.113911,-6.079381
19.500000,3.246580,13.439300,-0.108219,-6.844579,-0.114535,-6.103863
19.600000,3.263230,13.523760,-0.108774,-6.887594,-0.115158,-6.138401
19.700000,3.279960,13.612170,-0.109332,-6.932621,-0.115784,-6.174664
19.800000,3.296580,13.679190,-0.109886,-6.966754,-0.116406,-6.201206
19.900000,3.313280,13.782150,-0.110443,-7.019191,-0.117031,-6.243973
20.000000,3.329950,13.813210,-0.110998,-7.035010,-0.117656,-6.254136
20.100000,3.346610,13.928760,-0.111554,-7.093859,-0.118281,-6.302513
20.200000,3.363270,13.977450,-0.112109,-7.118657,-0.118906,-6.320591
20.300000,3.379850,14.098470,-0.112662,-7.180292,-0.119529,-6.371348
20.400000,3.396570,14.171260,-0.113219,-7.217363,-0.120157,-6.400221
20.500000,3.413250,14.247800,-0.113775,-7.256345,-0.120784,-6.430754
20.600000,3.429970,14.346440,-0.114332,-7.306582,-0.121413,-6.471203
20.700000,3.446540,14.371690,-0.114885,-7.319442,-0.122037,-6.478550
20.800000,3.463240,14.525550,-0.115441,-7.397802,-0.122666,-6.543790
20.900000,3.479910,14.592300,-0.115997,-7.431797,-0.123295,-6.569731
21.000000,3.496620,14.666060,-0.116554,-7.469363,-0.123925,-6.598779
21.100000,3.513290,14.751340,-0.117110,-7.512796,-0.124554,-6.632975
21.200000,3.529900,14.848380,-0.117663,-7.562218,-0.125182,-6.672422
21.300000,3.546590,14.920900,-0.118220,-7.599152,-0.125812,-6.700783
21.400000,3.563280,15.002070,-0.118776,-7.640492,-0.126443,-6.732984
21.500000,3.579940,15.076430,-0.119331,-7.678363,-0.127074,-6.762093
21.600000,3.596540,15.146870,-0.119885,-7.714238,-0.127702,-6.789419
21.700000,3.613260,15.242220,-0.120442,-7.762799,-0.128336,-6.827832
21.800000,3.629900,15.268050,-0.120997,-7.775954,-0.128967,-6.835089
21.900000,3.646600,15.407360,-0.121553,-7.846904,-0.129600,-6.893087
22.000000,3.663220,15.482040,-0.122107,-7.884938,-0.130231,-6.922129
22.100000,3.679900,15.599230,-0.122663,-7.944623,-0.130864,-6.970109
22.200000,3.696590,15.666790,-0.123220,-7.979031,-0.131499,-6.995857
22.300000,3.713270,15.787900,-0.123776,-8.040711,-0.132133,-7.045467
22.400000,3.729930,15.840220,-0.124331,-8.067358,-0.132767,-7.064335
22.500000,3.746600,15.923560,-0.124887,-8.109803,-0.133402,-7.096996
22.600000,3.763310,15.990100,-0.125444,-8.143691,-0.134039,-7.122117
22.700000,3.779960,16.071870,-0.125999,-8.185336,-0.134673,-7.153995
22.800000,3.796580,16.155930,-0.126553,-8.228148,-0.135307,-7.186854
22.900000,3.813170,16.258550,-0.127106,-8.280412,-0.135941,-7.227924
23.000000,3.829840,16.337650,-0.127661,-8.320697,-0.136578,-7.258466
23.100000,3.846600,16.437660,-0.128220,-8.371631,-0.137218,-7.298221
23.200000,3.863260,16.478690,-0.128775,-8.392528,-0.137855,-7.311777
23.300000,3.879890,16.580460,-0.129330,-8.444359,-0.138492,-7.352253
23.400000,3.896620,16.657900,-0.129887,-8.483799,-0.139133,-7.381861
23.500000,3.913290,16.745410,-0.130443,-8.528367,-0.139771,-7.415901
23.600000,3.929920,16.835510,-0.130997,-8.574255,-0.140409,-7.451050
23.700000,3.946630,16.934780,-0.131554,-8.624813,-0.141050,-7.490181
23.800000,3.963210,16.992490,-0.132107,-8.654204,-0.141687,-7.510923
23.900000,3.979890,17.038690,-0.132663,-8.677734,-0.142328,-7.526519
24.000000,3.996590,17.168860,-0.133220,-8.744029,-0.142970,-7.579152
24.100000,4.013270,17.222170,-0.133776,-8.771179,-0.143611,-7.597809
24.200000,4.029880,17.367270,-0.134329,-8.845078,-0.144251,-7.656925
24.300000,4.046550,17.414900,-0.134885,-8.869336,-0.144893,-7.672995
24.400000,4.063230,17.543090,-0.135441,-8.934622,-0.145536,-7.724508
24.500000,4.079920,17.586000,-0.135997,-8.956476,-0.146179,-7.738419
24.600000,4.096570,17.666500,-0.136552,-8.997475,-0.146822,-7.768848
24.700000,4.113230,17.753800,-0.137108,-9.041936,-0.147465,-7.802217
24.800000,4.129890,17.839700,-0.137663,-9.085685,-0.148109,-7.834922
24.900000,4.146580,17.953940,-0.138219,-9.143867,-0.148754,-7.880007
25.000000,4.163270,18.039150,-0.138776,-9.187264,-0.149400,-7.912295
25.100000,4.179900,18.104850,-0.139330,-9.220724,-0.150044,-7.936001
25.200000,4.196550,18.200100,-0.139885,-9.269235,-0.150689,-7.972608
25.300000,4.213270,18.289160,-0.140442,-9.314593,-0.151337,-8.006430
25.400000,4.229960,18.343470,-0.140999,-9.342253,-0.151985,-8.025007
25.500000,4.246560,18.445130,-0.141552,-9.394028,-0.152629,-8.064284
25.600000,4.263190,18.559090,-0.142106,-9.452067,-0.153275,-8.108868
25.700000,4.279920,18.638060,-0.142664,-9.492286,-0.153925,-8.138079
25.800000,4.296610,18.689380,-0.143220,-9.518423,-0.154574,-8.155191
25.900000,4.313210,18.800380,-0.143774,-9.574955,-0.155221,-8.198329
26.000000,4.329900,18.887390,-0.144330,-9.619269,-0.155870,-8.230920
26.100000,4.346570,18.973370,-0.144886,-9.663058,-0.156520,-8.263019
26.200000,4.363260,19.046450,-0.145442,-9.700277,-0.157171,-8.289450
26.300000,4.379900,19.157440,-0.145997,-9.756804,-0.157820,-8.332343
26.400000,4.396540,19.209590,-0.146551,-9.783364,-0.158470,-8.349599
26.500000,4.413190,19.317040,-0.147106,-9.838088,-0.159120,-8.390843
26.600000,4.429930,19.373480,-0.147664,-9.866832,-0.159775,-8.409853
26.700000,4.446630,19.490890,-0.148221,-9.926629,-0.160428,-8.455294
26.800000,4.463260,19.622290,-0.148775,-9.993550,-0.161079,-8.506756
26.900000,4.479930,19.650370,-0.149331,-10.007851,-0.161732,-8.513369
27.000000,4.496620,19.763720,-0.149887,-10.065580,-0.162386,-8.556877
27.100000,4.513310,19.887970,-0.150444,-10.128860,-0.163041,-8.605037
27.200000,4.529890,19.939370,-0.150996,-10.155038,-0.163692,-8.621664
27.300000,4.546530,20.008340,-0.151551,-10.190164,-0.164345,-8.645834
27.400000,4.563230,20.071860,-0.152108,-10.222514,-0.165002,-8.667592
27.500000,4.579890,20.204690,-0.152663,-10.290164,-0.165657,-8.719237
27.600000,4.596590,20.265650,-0.153220,-10.321211,-0.166314,-8.739798
27.700000,4.613200,20.352260,-0.153773,-10.365321,-0.166968,-8.771411
27.800000,4.629860,20.502890,-0.154329,-10.442036,-0.167624,-8.830531
27.900000,4.646590,20.553930,-0.154886,-10.468031,-0.168284,-8.846676
28.000000,4.663300,20.607690,-0.155443,-10.495410,-0.168943,-8.863969
28.100000,4.679910,20.748990,-0.155997,-10.567374,-0.169599,-8.918895
28.200000,4.696550,20.788260,-0.156552,-10.587374,-0.170257,-8.929903
28.300000,4.713230,20.893280,-0.157108,-10.640860,-0.170916,-8.969099
28.400000,4.729950,20.969010,-0.157665,-10.679429,-0.171577,-8.995657
28.500000,4.746580,21.060020,-0.158219,-10.725780,-0.172236,-9.028754
28.600000,4.763240,21.146330,-0.158775,-10.769737,-0.172896,-9.059776
28.700000,4.779920,21.251430,-0.159331,-10.823264,-0.173557,-9.098786
28.800000,4.796590,21.339760,-0.159886,-10.868251,-0.174218,-9.130566
28.900000,4.813290,21.403580,-0.160443,-10.900754,-0.174881,-9.151804
29.000000,4.829930,21.497930,-0.160998,-10.948806,-0.175542,-9.186074
29.100000,4.846590,21.615150,-0.161553,-11.008505,-0.176204,-9.230048
29.200000,4.863270,21.692740,-0.162109,-11.048022,-0.176867,-9.257038
29.300000,4.879980,21.779760,-0.162666,-11.092341,-0.177532,-9.287994
29.400000,4.896580,21.867800,-0.163219,-11.137179,-0.178193,-9.319376
29.500000,4.913260,21.999530,-0.163775,-11.204269,-0.178858,-9.369286
29.600000,4.929950,22.073970,-0.164332,-11.242181,-0.179523,-9.394734
29.700000,4.946590,22.178900,-0.164886,-11.295621,-0.180187,-9.433127
29.800000,4.963190,22.242190,-0.165440,-11.327854,-0.180850,-9.453778
29.900000,4.979840,22.317780,-0.165995,-11.366352,-0.181515,-9.479598
30.000000,4.996560,22.398400,-0.166552,-11.407411,-0.182184,-9.507484
30.100000,5.013300,22.490520,-0.167110,-11.454328,-0.182854,-9.540195
30.200000,5.029980,22.549180,-0.167666,-11.484203,-0.183521,-9.558693
30.300000,5.046620,22.666310,-0.168221,-11.543857,-0.184188,-9.601942
30.400000,5.063280,22.755460,-0.168776,-11.589261,-0.184856,-9.633272
30.500000,5.079970,22.856900,-0.169332,-11.640924,-0.185525,-9.669739
30.600000,5.096620,22.983500,-0.169887,-11.705400,-0.186194,-9.716801
30.700000,5.113250,23.028400,-0.170442,-11.728268,-0.186862,-9.729282
30.800000,5.129840,23.129640,-0.170995,-11.779829,-0.187529,-9.765541
30.900000,5.146560,23.223500,-0.171552,-11.827631,-0.188201,-9.798578
31.000000,5.163250,23.292920,-0.172108,-11.862987,-0.188873,-9.821268
31.100000,5.179890,23.413890,-0.172663,-11.924596,-0.189543,-9.865660
31.200000,5.196540,23.509600,-0.173218,-11.973341,-0.190214,-9.899343
31.300000,5.213200,23.589730,-0.173773,-12.014151,-0.190886,-9.926412
31.400000,5.229870,23.673240,-0.174329,-12.056682,-0.191559,-9.954853
31.500000,5.246570,23.786370,-0.174886,-12.114299,-0.192233,-9.995682
31.600000,5.263200,23.819230,-0.175440,-12.131034,-0.192905,-10.002766
31.700000,5.279890,23.958360,-0.175996,-12.201893,-0.193580,-10.054404
31.800000,5.296580,24.062470,-0.176553,-12.254915,-0.194256,-10.091277
31.900000,5.313270,24.119400,-0.177109,-12.283910,-0.194932,-10.108319
32.000000,5.329890,24.248290,-0.177663,-12.349553,-0.195605,-10.155494
32.100000,5.346550,24.323460,-0.178218,-12.387836,-0.196281,-10.180097
32.200000,5.363240,24.372650,-0.178775,-12.412889,-0.196958,-10.193779
32.300000,5.379940,24.508250,-0.179331,-12.481949,-0.197636,-10.243545
32.400000,5.396620,24.602610,-0.179887,-12.530006,-0.198314,-10.276017
32.500000,5.413200,24.710850,-0.180440,-12.585133,-0.198988,-10.314271
32.600000,5.429900,24.790670,-0.180997,-12.625785,-0.199667,-10.340560
32.700000,5.446600,24.905670,-0.181553,-12.684354,-0.200347,-10.381467
32.800000,5.463310,24.973330,-0.182110,-12.718813,-0.201028,-10.402585
32.900000,5.479870,25.101720,-0.182662,-12.784201,-0.201703,-10.449009
33.000000,5.496520,25.191630,-0.183217,-12.829992,-0.202382,-10.479315
33.100000,5.513230,25.280130,-0.183774,-12.875064,-0.203064,-10.508958
33.200000,5.529930,25.316400,-0.184331,-12.893537,-0.203747,-10.516858
33.300000,5.546580,25.439100,-0.184886,-12.956027,-0.204427,-10.560639
33.400000,5.563200,25.557330,-0.185440,-13.016241,-0.205107,-10.602510
33.500000,5.579890,25.657290,-0.185996,-13.067150,-0.205790,-10.636708
33.600000,5.596600,25.730340,-0.186553,-13.104355,-0.206475,-10.659694
33.700000,5.613290,25.795920,-0.187110,-13.137754,-0.207159,-10.679553
33.800000,5.629900,25.911950,-0.187663,-13.196848,-0.207840,-10.720283
33.900000,5.646630,25.996480,-0.188221,-13.239899,-0.208527,-10.747872
34.000000,5.663270,26.059730,-0.188776,-13.272112,-0.209211,-10.766660
34.100000,5.679880,26.178670,-0.189329,-13.332687,-0.209893,-10.808418
34.200000,5.696510,26.272570,-0.189884,-13.380510,-0.210577,-10.839770
34.300000,5.713210,26.367660,-0.190440,-13.428939,-0.211265,-10.871527
34.400000,5.729930,26.483700,-0.190998,-13.488038,-0.211953,-10.911854
34.500000,5.746600,26.581190,-0.191553,-13.537689,-0.212641,-10.944499
34.600000,5.763250,26.677420,-0.192108,-13.586698,-0.213327,-10.976580
34.700000,5.779880,26.772020,-0.192663,-13.634878,-0.214014,-11.007946
34.800000,5.796560,26.834530,-0.193219,-13.666714,-0.214703,-11.026050
34.900000,5.813260,26.960430,-0.193775,-13.730834,-0.215393,-11.070137
35.000000,5.829960,26.995980,-0.194332,-13.748940,-0.216084,-11.077081
35.100000,5.846550,27.121390,-0.194885,-13.812811,-0.216770,-11.120901
35.200000,5.863260,27.248990,-0.195442,-13.877797,-0.217462,-11.165492
35.300000,5.879940,27.294910,-0.195998,-13.901184,-0.218154,-11.176579
35.400000,5.896600,27.374030,-0.196553,-13.941479,-0.218844,-11.201235
35.500000,5.913240,27.485740,-0.197108,-13.998372,-0.219535,-11.239181
35.600000,5.929910,27.608470,-0.197664,-14.060878,-0.220227,-11.281554
35.700000,5.946560,27.667310,-0.198219,-14.090845,-0.220919,-11.297777
35.800000,5.963240,27.771640,-0.198775,-14.143980,-0.221613,-11.332515
35.900000,5.979930,27.871690,-0.199331,-14.194935,-0.222308,-11.365445
36.000000,5.996580,27.949190,-0.199886,-14.234406,-0.223001,-11.389147
36.100000,6.013240,28.084330,-0.200441,-14.303232,-0.223695,-11.436273
36.200000,6.029910,28.174210,-0.200997,-14.349007,-0.224391,-11.464900
36.300000,6.046590,28.263130,-0.201553,-14.394294,-0.225087,-11.493081
36.400000,6.063210,28.375900,-0.202107,-14.451727,-0.225781,-11.530932
36.500000,6.079850,28.449660,-0.202662,-14.489293,-0.226476,-11.552869
36.600000,6.096610,28.508190,-0.203220,-14.519102,-0.227177,-11.568525
36.700000,6.113250,28.629880,-0.203775,-14.581078,-0.227873,-11.609819
36.800000,6.129870,28.782790,-0.204329,-14.658955,-0.228569,-11.663705
36.900000,6.146560,28.809200,-0.204885,-14.672405,-0.229269,-11.666244
37.000000,6.163240,28.938430,-0.205441,-14.738221,-0.229968,-11.710382
37.100000,6.179970,29.032150,-0.205999,-14.785953,-0.230671,-11.740061
37.200000,6.196650,29.129520,-0.206555,-14.835543,-0.231371,-11.771187
37.300000,6.213280,29.204860,-0.207109,-14.873913,-0.232070,-11.793387
37.400000,6.229920,29.300260,-0.207664,-14.922500,-0.232770,-11.823634
37.500000,6.246620,29.397390,-0.208221,-14.971968,-0.233473,-11.854495
37.600000,6.263280,29.532610,-0.208776,-15.040835,-0.234174,-11.900669
37.700000,6.279870,29.616250,-0.209329,-15.083432,-0.234873,-11.926032
37.800000,6.296530,29.711830,-0.209884,-15.132111,-0.235576,-11.956118
37.900000,6.313220,29.796190,-0.210441,-15.175075,-0.236280,-11.981622
38.000000,6.329880,29.913530,-0.210996,-15.234836,-0.236984,-12.020346
38.100000,6.346550,30.013260,-0.211552,-15.285628,-0.237688,-12.051928
38.200000,6.363210,30.077870,-0.212107,-15.318533,-0.238393,-12.069365
38.300000,6.379890,30.178920,-0.212663,-15.369998,-0.239099,-12.101368
38.400000,6.396580,30.311580,-0.213219,-15.437561,-0.239806,-12.145974
38.500000,6.413250,30.385040,-0.213775,-15.474974,-0.240512,-12.166811
38.600000,6.429910,30.462530,-0.214330,-15.514439,-0.241219,-12.189224
38.700000,6.446620,30.604860,-0.214887,-15.586927,-0.241928,-12.237494
38.800000,6.463310,30.676460,-0.215444,-15.623393,-0.242637,-12.257432
38.900000,6.479980,30.752850,-0.215999,-15.662298,-0.243345,-12.279252
39.000000,6.496570,30.870750,-0.216552,-15.722344,-0.244051,-12.317634
39.100000,6.513250,30.966740,-0.217108,-15.771231,-0.244761,-12.347165
39.200000,6.529940,31.092530,-0.217665,-15.835295,-0.245472,-12.388511
39.300000,6.546630,31.185330,-0.218221,-15.882558,-0.246183,-12.416650
39.400000,6.563230,31.276950,-0.218774,-15.929220,-0.246891,-12.444315
39.500000,6.579870,31.399420,-0.219329,-15.991593,-0.247601,-12.484173
39.600000,6.596600,31.466490,-0.219887,-16.025752,-0.248316,-12.501903
39.700000,6.613280,31.558770,-0.220443,-16.072750,-0.249029,-12.529630
39.800000,6.629960,31.707590,-0.220999,-16.148543,-0.249743,-12.579737
39.900000,6.646590,31.778410,-0.221553,-16.184611,-0.250454,-12.598862
40.000000,6.663230,31.865090,-0.222108,-16.228757,-0.251167,-12.624226
40.100000,6.679910,31.931680,-0.222664,-16.262671,-0.251882,-12.641565
40.200000,6.696650,32.106600,-0.223222,-16.351757,-0.252600,-12.701691
40.300000,6.713210,32.177690,-0.223774,-16.387963,-0.253311,-12.720768
40.400000,6.729920,32.279820,-0.224331,-16.439977,-0.254029,-12.751986
40.500000,6.746590,32.387520,-0.224886,-16.494828,-0.254746,-12.785367
40.600000,6.763290,32.510160,-0.225443,-16.557289,-0.255464,-12.824564
40.700000,6.779900,32.593960,-0.225997,-16.599968,-0.256179,-12.848430
40.800000,6.796600,32.700570,-0.226553,-16.654264,-0.256899,-12.881185
40.900000,6.813260,32.805500,-0.227109,-16.707704,-0.257617,-12.913240
41.000000,6.829910,32.887230,-0.227664,-16.749329,-0.258335,-12.936115
41.100000,6.846600,32.984260,-0.228220,-16.798746,-0.259056,-12.964936
41.200000,6.863170,33.079570,-0.228772,-16.847287,-0.259772,-12.993094
41.300000,6.879900,33.204810,-0.229330,-16.911071,-0.260495,-13.032855
41.400000,6.896600,33.298810,-0.229887,-16.958945,-0.261218,-13.060309
41.500000,6.913270,33.414300,-0.230442,-17.017763,-0.261939,-13.096150
41.600000,6.929880,33.479280,-0.230996,-17.050857,-0.262659,-13.112177
41.700000,6.946560,33.598220,-0.231552,-17.111433,-0.263382,-13.149246
41.800000,6.963220,33.718240,-0.232107,-17.172559,-0.264105,-13.186682
41.900000,6.979920,33.809120,-0.232664,-17.218843,-0.264831,-13.212638
42.000000,6.996550,33.881060,-0.233218,-17.255482,-0.265553,-13.231187
42.100000,7.013220,34.010680,-0.233774,-17.321497,-0.266278,-13.272181
42.200000,7.029900,34.134430,-0.234330,-17.384522,-0.267004,-13.310807
42.300000,7.046550,34.224470,-0.234885,-17.430379,-0.267729,-13.336245
42.400000,7.063260,34.312890,-0.235442,-17.475411,-0.268457,-13.360966
42.500000,7.079900,34.443920,-0.235997,-17.542144,-0.269183,-13.402257
42.600000,7.096550,34.545410,-0.236552,-17.593833,-0.269910,-13.431982
42.700000,7.113220,34.624740,-0.237107,-17.634235,-0.270638,-13.453029
42.800000,7.129950,34.779360,-0.237665,-17.712983,-0.271369,-13.503227
42.900000,7.146560,34.837520,-0.238219,-17.742603,-0.272096,-13.515984
43.000000,7.163210,34.953950,-0.238774,-17.801901,-0.272825,-13.551275
43.100000,7.179920,35.070240,-0.239331,-17.861127,-0.273557,-13.586411
43.200000,7.196590,35.164540,-0.239886,-17.909153,-0.274287,-13.612992
43.300000,7.213220,35.267350,-0.240441,-17.961514,-0.275017,-13.642835
43.400000,7.229890,35.375930,-0.240996,-18.016813,-0.275749,-13.674827
43.500000,7.246590,35.468930,-0.241553,-18.064178,-0.276482,-13.700721
43.600000,7.263260,35.604960,-0.242109,-18.133457,-0.277215,-13.743190
43.700000,7.279930,35.726540,-0.242664,-18.195377,-0.277949,-13.780008
43.800000,7.296530,35.788370,-0.243218,-18.226867,-0.278680,-13.793771
43.900000,7.313210,35.886750,-0.243774,-18.276972,-0.279415,-13.821527
44.000000,7.329940,36.025940,-0.244331,-18.347861,-0.280152,-13.864903
44.100000,7.346660,36.122600,-0.244889,-18.397089,-0.280890,-13.891850
44.200000,7.363280,36.203380,-0.245443,-18.438230,-0.281624,-13.912702
44.300000,7.379920,36.327130,-0.245997,-18.501255,-0.282359,-13.949996
44.400000,7.396630,36.411290,-0.246554,-18.544118,-0.283098,-13.971985
44.500000,7.413280,36.528880,-0.247109,-18.604006,-0.283835,-14.006782
44.600000,7.429910,36.682190,-0.247664,-18.682086,-0.284572,-14.055212
44.700000,7.446500,36.752380,-0.248217,-18.717833,-0.285307,-14.071755
44.800000,7.463220,36.879970,-0.248774,-18.782814,-0.286049,-14.110139
44.900000,7.479910,36.947900,-0.249330,-18.817411,-0.286790,-14.125660
45.000000,7.496620,37.076870,-0.249887,-18.883095,-0.287532,-14.164449
45.100000,7.513270,37.184450,-0.250442,-18.937885,-0.288272,-14.195037
45.200000,7.529950,37.296990,-0.250998,-18.995201,-0.289014,-14.227437
45.300000,7.546600,37.428470,-0.251553,-19.062163,-0.289755,-14.267013
45.400000,7.563280,37.524440,-0.252109,-19.111040,-0.290498,-14.292969
45.500000,7.579930,37.589520,-0.252664,-19.144185,-0.291241,-14.307133
45.600000,7.596580,37.713600,-0.253219,-19.207379,-0.291984,-14.343699
45.700000,7.613290,37.851340,-0.253776,-19.277529,-0.292730,-14.385348
45.800000,7.629960,37.937240,-0.254332,-19.321278,-0.293475,-14.407258
45.900000,7.646630,38.029870,-0.254888,-19.368454,-0.294220,-14.431674
46.000000,7.663240,38.164610,-0.255441,-19.437076,-0.294964,-14.472044
46.100000,7.679930,38.274110,-0.255998,-19.492844,-0.295711,-14.502722
46.200000,7.696610,38.345410,-0.256554,-19.529157,-0.296459,-14.518880
46.300000,7.713270,38.523880,-0.257109,-19.620051,-0.297206,-14.575559
46.400000,7.729860,38.588620,-0.257662,-19.653023,-0.297951,-14.589186
46.500000,7.746560,38.709030,-0.258219,-19.714347,-0.298701,-14.623735
46.600000,7.763260,38.803940,-0.258775,-19.762684,-0.299452,-14.648589
46.700000,7.779920,38.952080,-0.259331,-19.838131,-0.300201,-14.693496
46.800000,7.796610,39.014040,-0.259887,-19.869687,-0.300952,-14.705814
46.900000,7.813240,39.121920,-0.260441,-19.924630,-0.301702,-14.735433
47.000000,7.829920,39.238910,-0.260997,-19.984213,-0.302454,-14.768387
47.100000,7.846630,39.367760,-0.261554,-20.049836,-0.303208,-14.805714
47.200000,7.863310,39.541700,-0.262110,-20.138422,-0.303961,-14.859934
47.300000,7.879920,39.610370,-0.262664,-20.173396,-0.304712,-14.874571
47.400000,7.896570,39.719480,-0.263219,-20.228965,-0.305465,-14.904317
47.500000,7.913290,39.786130,-0.263776,-20.262910,-0.306221,-14.918034
47.600000,7.929930,39.957330,-0.264331,-20.350101,-0.306975,-14.970938
47.700000,7.946610,40.056260,-0.264887,-20.400486,-0.307731,-14.996662
47.800000,7.963260,40.167110,-0.265442,-20.456941,-0.308486,-15.026810
47.900000,7.979920,40.284620,-0.265997,-20.516788,-0.309243,-15.059377
48.000000,7.996590,40.340520,-0.266553,-20.545258,-0.310000,-15.068858
48.100000,8.013210,40.490220,-0.267107,-20.621500,-0.310756,-15.113353
48.200000,8.029820,40.626770,-0.267661,-20.691044,-0.311511,-15.152865
48.300000,8.046570,40.719110,-0.268219,-20.738072,-0.312274,-15.175727
48.400000,8.063290,40.828580,-0.268776,-20.793825,-0.313036,-15.204937
48.500000,8.079910,40.926910,-0.269330,-20.843904,-0.313794,-15.230008
48.600000,8.096580,41.023160,-0.269886,-20.892924,-0.314555,-15.254216
48.700000,8.113210,41.145460,-0.270440,-20.955211,-0.315314,-15.288077
48.800000,8.129940,41.274980,-0.270998,-21.021175,-0.316079,-15.324478
48.900000,8.146590,41.387280,-0.271553,-21.078369,-0.316840,-15.354474
49.000000,8.163200,41.496860,-0.272107,-21.134177,-0.317601,-15.383427
49.100000,8.179910,41.639850,-0.272664,-21.207001,-0.318366,-15.424623
49.200000,8.196580,41.714110,-0.273219,-21.244822,-0.319131,-15.440326
49.300000,8.213260,41.816380,-0.273775,-21.296907,-0.319896,-15.466340
49.400000,8.229930,41.965730,-0.274331,-21.372971,-0.320661,-15.509702
49.500000,8.246560,42.088740,-0.274885,-21.435619,-0.321425,-15.543282
49.600000,8.263210,42.171100,-0.275440,-21.477565,-0.322191,-15.561777
49.700000,8.279920,42.267540,-0.275997,-21.526681,-0.322960,-15.585375
49.800000,8.296580,42.428420,-0.276553,-21.608617,-0.323728,-15.632696
49.900000,8.313190,42.514280,-0.277106,-21.652345,-0.324493,-15.652343
50.000000,8.329890,42.661310,-0.277663,-21.727227,-0.325263,-15.694380
50.100000,8.346590,42.791770,-0.278220,-21.793670,-0.326034,-15.730242
50.200000,8.363250,42.874800,-0.278775,-21.835956,-0.326804,-15.748638
50.300000,8.379860,42.991810,-0.279329,-21.895549,-0.327572,-15.779495
50.400000,8.396580,43.120920,-0.279886,-21.961304,-0.328346,-15.814643
50.500000,8.413230,43.242700,-0.280441,-22.023326,-0.329117,-15.847083
50.600000,8.429940,43.365260,-0.280998,-22.085746,-0.329891,-15.879695
50.700000,8.446630,43.501030,-0.281554,-22.154893,-0.330665,-15.917087
50.800000,8.463270,43.623170,-0.282109,-22.217098,-0.331438,-15.949455
50.900000,8.479920,43.718880,-0.282664,-22.265843,-0.332211,-15.972091
51.000000,8.496650,43.852990,-0.283222,-22.334144,-0.332989,-16.008631
51.100000,8.513330,43.965190,-0.283778,-22.391287,-0.333765,-16.037140
51.200000,8.529930,44.062320,-0.284331,-22.440755,-0.334538,-16.060153
51.300000,8.546610,44.167960,-0.284887,-22.494557,-0.335315,-16.086150
51.400000,8.563270,44.324900,-0.285442,-22.574486,-0.336092,-16.130772
51.500000,8.579950,44.433250,-0.285998,-22.629668,-0.336870,-16.157621
51.600000,8.596550,44.561230,-0.286552,-22.694848,-0.337645,-16.191602
51.700000,8.613200,44.662330,-0.287107,-22.746338,-0.338423,-16.215713
51.800000,8.629900,44.765590,-0.287663,-22.798928,-0.339205,-16.240512
51.900000,8.646550,44.902500,-0.288218,-22.868655,-0.339984,-16.277490
52.000000,8.663260,45.047970,-0.288775,-22.942743,-0.340767,-16.317445
52.100000,8.679930,45.095940,-0.289331,-22.967174,-0.341548,-16.322058
52.200000,8.696560,45.255260,-0.289885,-23.048315,-0.342329,-16.366946
52.300000,8.713230,45.350990,-0.290441,-23.097070,-0.343112,-16.388734
52.400000,8.729930,45.493430,-0.290998,-23.169614,-0.343896,-16.427310
52.500000,8.746510,45.625010,-0.291550,-23.236627,-0.344676,-16.461980
52.600000,8.763240,45.740340,-0.292108,-23.295364,-0.345464,-16.490602
52.700000,8.779970,45.881510,-0.292666,-23.367261,-0.346252,-16.528466
52.800000,8.796630,46.011140,-0.293221,-23.433281,-0.347037,-16.562151
52.900000,8.813220,46.129710,-0.293774,-23.493668,-0.347820,-16.591839
53.000000,8.829900,46.255590,-0.294330,-23.557779,-0.348608,-16.624018
53.100000,8.846560,46.391170,-0.294885,-23.626829,-0.349395,-16.659624
53.200000,8.863240,46.470970,-0.295441,-23.667471,-0.350184,-16.675122
53.300000,8.879950,46.607610,-0.295998,-23.737061,-0.350975,-16.710930
53.400000,8.896580,46.713140,-0.296553,-23.790807,-0.351762,-16.735580
53.500000,8.913210,46.819900,-0.297107,-23.845179,-0.352551,-16.760610
53.600000,8.929910,46.986970,-0.297664,-23.930267,-0.353343,-16.807096
53.700000,8.946620,47.104320,-0.298221,-23.990033,-0.354136,-16.835709
53.800000,8.963220,47.181470,-0.298774,-24.029325,-0.354925,-16.849988
53.900000,8.979900,47.346540,-0.299330,-24.113395,-0.355718,-16.895532
54.000000,8.996590,47.471950,-0.299886,-24.177266,-0.356513,-16.926834
54.100000,9.013290,47.586950,-0.300443,-24.235835,-0.357308,-16.954348
54.200000,9.029930,47.750810,-0.300998,-24.319288,-0.358101,-16.999239
54.300000,9.046570,47.826290,-0.301552,-24.357729,-0.358895,-17.012599
54.400000,9.063250,48.003240,-0.302108,-24.447849,-0.359691,-17.061950
54.500000,9.079930,48.114290,-0.302664,-24.504407,-0.360488,-17.087797
54.600000,9.096620,48.230560,-0.303221,-24.563623,-0.361287,-17.115425
54.700000,9.113270,48.352760,-0.303776,-24.625858,-0.362083,-17.145122
54.800000,9.129960,48.498830,-0.304332,-24.700251,-0.362883,-17.183174
54.900000,9.146580,48.631590,-0.304886,-24.767865,-0.363679,-17.216490
55.000000,9.163270,48.756340,-0.305442,-24.831400,-0.364480,-17.246839
55.100000,9.179870,48.873520,-0.305996,-24.891079,-0.365277,-17.274517
55.200000,9.196530,48.977940,-0.306551,-24.944260,-0.366078,-17.297572
55.300000,9.213230,49.141680,-0.307108,-25.027652,-0.366881,-17.341468
55.400000,9.229940,49.241660,-0.307665,-25.078572,-0.367685,-17.362781
55.500000,9.246590,49.358520,-0.308220,-25.138088,-0.368487,-17.390035
55.600000,9.263210,49.487340,-0.308774,-25.203695,-0.369288,-17.421458
55.700000,9.279920,49.626460,-0.309331,-25.274549,-0.370094,-17.456356
55.800000,9.296580,49.729180,-0.309886,-25.326863,-0.370898,-17.478423
55.900000,9.313250,49.866800,-0.310442,-25.396953,-0.371704,-17.512680
56.000000,9.329860,50.048340,-0.310995,-25.489410,-0.372507,-17.562323
56.100000,9.346550,50.151820,-0.311552,-25.542112,-0.373315,-17.584425
56.200000,9.363270,50.280590,-0.312109,-25.607694,-0.374125,-17.615302
56.300000,9.379960,50.372880,-0.312665,-25.654697,-0.374934,-17.633363
56.400000,9.396600,50.498340,-0.313220,-25.718593,-0.375741,-17.663016
56.500000,9.413240,50.657030,-0.313775,-25.799414,-0.376549,-17.704211
56.600000,9.429920,50.784080,-0.314331,-25.864120,-0.377360,-17.734234
56.700000,9.446630,50.909600,-0.314888,-25.928046,-0.378172,-17.763624
56.800000,9.463280,51.032880,-0.315443,-25.990832,-0.378983,-17.792215
56.900000,9.479880,51.158540,-0.315996,-26.054830,-0.379792,-17.821608
57.000000,9.496590,51.263540,-0.316553,-26.108307,-0.380606,-17.843644
