Repository: abubakardawood/tissue-phantom-material-database

Title:
A Database of Silicone Phantom Materials for Modeling Human Tissue Mechanics Across Varying Stiffnesses

Description:
This dataset contains processed mechanical compression test data for soft silicone phantoms
fabricated using Ecoflex (Smooth-On) with varying base materials and thinner concentrations.
The dataset provides force–compression measurements together with derived engineering and
true stress–strain quantities, intended for mechanical characterization, constitutive model
fitting, and the design of tissue-equivalent phantoms.

All files in this dataset are processed outputs generated from raw experimental measurements.
The raw data files are not included in this archive.

File: data/EF50_50T/EF50_50T_B1.csv (part 1 of 2)
EF50_50T_B_sample_1
Compression test;
Cylinder Diameter: 50mm;
Cylinder Height: 30mm;
Speed (mm/min): 10;
Machine: INSTRON 5900;
Load cell: 10kN;
Time (s),Compression (mm),Load (N),Engineering Strain [-],Engineering Stress (kPa),True Strain [-],True Stress (kPa)
0.000000,0.000000,0.016430,-0.000000,-0.008368,0.000000,-0.008368
0.100000,0.006370,0.003130,-0.000212,-0.001594,-0.000212,-0.001594
0.200000,0.026840,0.077810,-0.000895,-0.039628,-0.000895,-0.039593
0.300000,0.046130,0.166170,-0.001538,-0.084630,-0.001539,-0.084500
0.400000,0.063290,0.260570,-0.002110,-0.132707,-0.002112,-0.132427
0.500000,0.079990,0.309650,-0.002666,-0.157703,-0.002670,-0.157283
0.600000,0.096690,0.351110,-0.003223,-0.178819,-0.003228,-0.178243
0.700000,0.113360,0.453170,-0.003779,-0.230798,-0.003786,-0.229925
0.800000,0.130020,0.493760,-0.004334,-0.251470,-0.004343,-0.250380
0.900000,0.146720,0.564860,-0.004891,-0.287681,-0.004903,-0.286274
1.000000,0.163300,0.637810,-0.005443,-0.324834,-0.005458,-0.323066
1.100000,0.180010,0.683760,-0.006000,-0.348236,-0.006018,-0.346147
1.200000,0.196720,0.760590,-0.006557,-0.387365,-0.006579,-0.384825
1.300000,0.213410,0.830630,-0.007114,-0.423036,-0.007139,-0.420027
1.400000,0.230000,0.910330,-0.007667,-0.463627,-0.007696,-0.460073
1.500000,0.246710,0.971230,-0.008224,-0.494643,-0.008258,-0.490576
1.600000,0.263360,1.024740,-0.008779,-0.521896,-0.008817,-0.517314
1.700000,0.279990,1.077730,-0.009333,-0.548883,-0.009377,-0.543761
1.800000,0.296600,1.129370,-0.009887,-0.575183,-0.009936,-0.569497
1.900000,0.313270,1.226870,-0.010442,-0.624840,-0.010497,-0.618315
2.000000,0.329970,1.277020,-0.010999,-0.650381,-0.011060,-0.643227
2.100000,0.346670,1.360980,-0.011556,-0.693141,-0.011623,-0.685132
2.200000,0.363320,1.450460,-0.012111,-0.738713,-0.012185,-0.729767
2.300000,0.379950,1.493620,-0.012665,-0.760694,-0.012746,-0.751060
2.400000,0.396570,1.555930,-0.013219,-0.792429,-0.013307,-0.781954
2.500000,0.413290,1.657400,-0.013776,-0.844107,-0.013872,-0.832478
2.600000,0.429990,1.665730,-0.014333,-0.848349,-0.014437,-0.836190
2.700000,0.446580,1.763390,-0.014886,-0.898087,-0.014998,-0.884718
2.800000,0.463220,1.832070,-0.015441,-0.933066,-0.015561,-0.918658
2.900000,0.479920,1.886450,-0.015997,-0.960761,-0.016127,-0.945391
3.000000,0.496590,1.935850,-0.016553,-0.985920,-0.016692,-0.969600
3.100000,0.513250,2.022210,-0.017108,-1.029903,-0.017256,-1.012283
3.200000,0.529910,2.103310,-0.017664,-1.071207,-0.017822,-1.052286
3.300000,0.546600,2.154720,-0.018220,-1.097390,-0.018388,-1.077395
3.400000,0.563280,2.205930,-0.018776,-1.123471,-0.018955,-1.102377
3.500000,0.579960,2.275440,-0.019332,-1.158872,-0.019521,-1.136469
3.600000,0.596590,2.373550,-0.019886,-1.208839,-0.020087,-1.184800
3.700000,0.613260,2.407760,-0.020442,-1.226262,-0.020654,-1.201195
3.800000,0.629920,2.454450,-0.020997,-1.250041,-0.021221,-1.223794
3.900000,0.646620,2.570360,-0.021554,-1.309074,-0.021790,-1.280858
4.000000,0.663230,2.620740,-0.022108,-1.334732,-0.022356,-1.305224
4.100000,0.679890,2.676030,-0.022663,-1.362891,-0.022924,-1.332004
4.200000,0.696620,2.770340,-0.023221,-1.410923,-0.023495,-1.378160
4.300000,0.713270,2.840510,-0.023776,-1.446660,-0.024063,-1.412265
4.400000,0.729940,2.925270,-0.024331,-1.489828,-0.024632,-1.453578
4.500000,0.746520,2.940230,-0.024884,-1.497447,-0.025199,-1.460184
4.600000,0.763230,3.014960,-0.025441,-1.535507,-0.025770,-1.496442
4.700000,0.779910,3.089710,-0.025997,-1.573576,-0.026341,-1.532668
4.800000,0.796660,3.148770,-0.026555,-1.603655,-0.026914,-1.561070
4.900000,0.813220,3.258150,-0.027107,-1.659362,-0.027482,-1.614381
5.000000,0.829840,3.299800,-0.027661,-1.680574,-0.028051,-1.634087
5.100000,0.846600,3.369990,-0.028220,-1.716322,-0.028626,-1.667887
5.200000,0.863270,3.442670,-0.028776,-1.753337,-0.029198,-1.702884
5.300000,0.879890,3.501970,-0.029330,-1.783539,-0.029768,-1.731228
5.400000,0.896560,3.556140,-0.029885,-1.811127,-0.030341,-1.757001
5.500000,0.913270,3.633360,-0.030442,-1.850455,-0.030915,-1.794123
5.600000,0.929970,3.687140,-0.030999,-1.877845,-0.031490,-1.819634
5.700000,0.946650,3.793930,-0.031555,-1.932233,-0.032064,-1.871261
5.800000,0.963250,3.858050,-0.032108,-1.964889,-0.032635,-1.901799
5.900000,0.979950,3.937190,-0.032665,-2.005194,-0.033210,-1.939695
6.000000,0.996610,3.989920,-0.033220,-2.032050,-0.033785,-1.964544
6.100000,1.013300,4.085530,-0.033777,-2.080743,-0.034360,-2.010463
6.200000,1.029920,4.135220,-0.034331,-2.106050,-0.034934,-2.033748
6.300000,1.046560,4.141190,-0.034885,-2.109091,-0.035508,-2.035514
6.400000,1.063250,4.268980,-0.035442,-2.174174,-0.036085,-2.097117
6.500000,1.079920,4.327400,-0.035997,-2.203927,-0.036661,-2.124591
6.600000,1.096560,4.403950,-0.036552,-2.242913,-0.037237,-2.160930
6.700000,1.113200,4.441760,-0.037107,-2.262170,-0.037813,-2.178228
6.800000,1.129920,4.568800,-0.037664,-2.326871,-0.038392,-2.239231
6.900000,1.146610,4.591370,-0.038220,-2.338366,-0.038970,-2.248992
7.000000,1.163270,4.683000,-0.038776,-2.385032,-0.039547,-2.292551
7.100000,1.179890,4.740760,-0.039330,-2.414449,-0.040124,-2.319490
7.200000,1.196590,4.801170,-0.039886,-2.445216,-0.040704,-2.347685
7.300000,1.213240,4.873110,-0.040441,-2.481855,-0.041282,-2.381485
7.400000,1.229920,4.947390,-0.040997,-2.519685,-0.041861,-2.416385
7.500000,1.246570,5.016360,-0.041552,-2.554811,-0.042440,-2.448653
7.600000,1.263200,5.062060,-0.042107,-2.578086,-0.043019,-2.469531
7.700000,1.279910,5.163290,-0.042664,-2.629642,-0.043601,-2.517452
7.800000,1.296580,5.239180,-0.043219,-2.668292,-0.044181,-2.552971
7.900000,1.313210,5.304830,-0.043774,-2.701728,-0.044761,-2.583463
8.000000,1.329870,5.338740,-0.044329,-2.718998,-0.045342,-2.598467
8.100000,1.346600,5.413270,-0.044887,-2.756956,-0.045925,-2.633205
8.200000,1.363250,5.520540,-0.045442,-2.811588,-0.046507,-2.683825
8.300000,1.379910,5.572080,-0.045997,-2.837837,-0.047088,-2.707305
8.400000,1.396580,5.639730,-0.046553,-2.872291,-0.047671,-2.738578
8.500000,1.413250,5.700630,-0.047108,-2.903307,-0.048254,-2.766537
8.600000,1.429930,5.771220,-0.047664,-2.939258,-0.048838,-2.799160
8.700000,1.446550,5.889450,-0.048218,-2.999472,-0.049420,-2.854843
8.800000,1.463180,5.959940,-0.048773,-3.035373,-0.050002,-2.887329
8.900000,1.479870,5.958420,-0.049329,-3.034598,-0.050587,-2.884905
9.000000,1.496620,6.055360,-0.049887,-3.083970,-0.051175,-2.930119
9.100000,1.513310,6.152180,-0.050444,-3.133280,-0.051760,-2.975225
9.200000,1.529950,6.182040,-0.050998,-3.148487,-0.052345,-2.987920
9.300000,1.546530,6.276130,-0.051551,-3.196407,-0.052927,-3.031629
9.400000,1.563200,6.345890,-0.052107,-3.231935,-0.053513,-3.063530
9.500000,1.579930,6.378230,-0.052664,-3.248406,-0.054102,-3.077331
9.600000,1.596610,6.459900,-0.053220,-3.290000,-0.054689,-3.114905
9.700000,1.613240,6.569020,-0.053775,-3.345574,-0.055275,-3.165667
9.800000,1.629870,6.592970,-0.054329,-3.357772,-0.055861,-3.175348
9.900000,1.646570,6.708290,-0.054886,-3.416504,-0.056449,-3.228987
10.000000,1.663250,6.784280,-0.055442,-3.455205,-0.057038,-3.263643
10.100000,1.679920,6.806590,-0.055997,-3.466568,-0.057626,-3.272449
10.200000,1.696570,6.876160,-0.056552,-3.502000,-0.058214,-3.303953
10.300000,1.713230,7.006670,-0.057108,-3.568468,-0.058803,-3.364681
10.400000,1.729940,7.010360,-0.057665,-3.570347,-0.059394,-3.364464
10.500000,1.746600,7.129120,-0.058220,-3.630831,-0.059984,-3.419444
10.600000,1.763240,7.174180,-0.058775,-3.653780,-0.060573,-3.439030
10.700000,1.779920,7.238080,-0.059331,-3.686324,-0.061164,-3.467612
10.800000,1.796630,7.324120,-0.059888,-3.730144,-0.061756,-3.506754
10.900000,1.813260,7.417250,-0.060442,-3.777574,-0.062346,-3.549250
11.000000,1.829850,7.439190,-0.060995,-3.788748,-0.062934,-3.557654
11.100000,1.846550,7.460040,-0.061552,-3.799367,-0.063527,-3.565510
11.200000,1.863260,7.478310,-0.062109,-3.808672,-0.064121,-3.572120
11.300000,1.879950,7.504970,-0.062665,-3.822250,-0.064715,-3.582729
11.400000,1.896580,7.561340,-0.063219,-3.850959,-0.065306,-3.607504
11.500000,1.913250,7.677400,-0.063775,-3.910068,-0.065899,-3.660703
11.600000,1.929910,7.759130,-0.064330,-3.951692,-0.066493,-3.697479
11.700000,1.946620,7.799000,-0.064887,-3.971998,-0.067088,-3.714266
11.800000,1.963260,7.841320,-0.065442,-3.993551,-0.067682,-3.732205
11.900000,1.979880,7.957310,-0.065996,-4.052625,-0.068275,-3.785168
12.000000,1.996560,8.020190,-0.066552,-4.084649,-0.068870,-3.812808
12.100000,2.013220,8.091570,-0.067107,-4.121003,-0.069465,-3.844453
12.200000,2.029890,8.166870,-0.067663,-4.159353,-0.070061,-3.877918
12.300000,2.046520,8.228040,-0.068217,-4.190506,-0.070656,-3.904641
12.400000,2.063230,8.279900,-0.068774,-4.216918,-0.071254,-3.926903
12.500000,2.079930,8.407460,-0.069331,-4.281884,-0.071852,-3.985017
12.600000,2.096660,8.445520,-0.069889,-4.301268,-0.072451,-4.000658
12.700000,2.113250,8.549270,-0.070442,-4.354107,-0.073046,-4.047397
12.800000,2.129940,8.638360,-0.070998,-4.399481,-0.073644,-4.087126
12.900000,2.146600,8.695040,-0.071553,-4.428348,-0.074242,-4.111484
13.000000,2.163290,8.767440,-0.072110,-4.465221,-0.074842,-4.143235
13.100000,2.179990,8.830020,-0.072666,-4.497092,-0.075442,-4.170305
13.200000,2.196540,8.894370,-0.073218,-4.529865,-0.076037,-4.198198
13.300000,2.213220,8.997420,-0.073774,-4.582348,-0.076637,-4.244290
13.400000,2.229920,9.064930,-0.074331,-4.616731,-0.077238,-4.273566
13.500000,2.246580,9.168380,-0.074886,-4.669418,-0.077838,-4.319744
13.600000,2.263190,9.193060,-0.075440,-4.681987,-0.078437,-4.328779
13.700000,2.279890,9.256800,-0.075996,-4.714450,-0.079039,-4.356169
13.800000,2.296580,9.391400,-0.076553,-4.783001,-0.079642,-4.416849
13.900000,2.313290,9.436270,-0.077110,-4.805853,-0.080245,-4.435275
14.000000,2.329970,9.510470,-0.077666,-4.843643,-0.080848,-4.467458
14.100000,2.346630,9.647830,-0.078221,-4.913599,-0.081450,-4.529253
14.200000,2.363270,9.695190,-0.078776,-4.937720,-0.082052,-4.548748
14.300000,2.379960,9.752820,-0.079332,-4.967070,-0.082656,-4.573023
14.400000,2.396670,9.827620,-0.079889,-5.005166,-0.083261,-4.605308
14.500000,2.413200,9.902920,-0.080440,-5.043516,-0.083860,-4.637815
14.600000,2.429880,10.009290,-0.080996,-5.097690,-0.084465,-4.684797
14.700000,2.446580,10.067390,-0.081553,-5.127280,-0.085071,-4.709136
14.800000,2.463240,10.144930,-0.082108,-5.166770,-0.085676,-4.742537
14.900000,2.479860,10.226690,-0.082662,-5.208410,-0.086279,-4.777873
15.000000,2.496580,10.276070,-0.083219,-5.233559,-0.086887,-4.798026
15.100000,2.513280,10.378700,-0.083776,-5.285829,-0.087494,-4.843003
15.200000,2.529940,10.439270,-0.084331,-5.316677,-0.088101,-4.868314
15.300000,2.546600,10.518140,-0.084887,-5.356845,-0.088707,-4.902120
15.400000,2.563250,10.602560,-0.085442,-5.399839,-0.089314,-4.938468
15.500000,2.579930,10.665900,-0.085998,-5.432098,-0.089922,-4.964950
15.600000,2.596560,10.759750,-0.086552,-5.479896,-0.090529,-5.005600
15.700000,2.613250,10.829410,-0.087108,-5.515373,-0.091138,-5.034938
15.800000,2.629840,10.879340,-0.087661,-5.540802,-0.091744,-5.055088
15.900000,2.646560,10.986990,-0.088219,-5.595628,-0.092355,-5.101989
16.000000,2.663290,11.039260,-0.088776,-5.622249,-0.092967,-5.123126
16.100000,2.679990,11.132670,-0.089333,-5.669822,-0.093578,-5.163320
16.200000,2.696570,11.203500,-0.089886,-5.705896,-0.094185,-5.193017
16.300000,2.713220,11.299040,-0.090441,-5.754554,-0.094795,-5.234108
16.400000,2.729910,11.351130,-0.090997,-5.781083,-0.095407,-5.255022
16.500000,2.746560,11.442510,-0.091552,-5.827622,-0.096018,-5.294092
16.600000,2.763280,11.563810,-0.092109,-5.889400,-0.096631,-5.346931
16.700000,2.779910,11.611080,-0.092664,-5.913474,-0.097242,-5.365510
16.800000,2.796580,11.700790,-0.093219,-5.959163,-0.097855,-5.403654
16.900000,2.813230,11.771120,-0.093774,-5.994982,-0.098467,-5.432807
17.000000,2.829930,11.856330,-0.094331,-6.038379,-0.099081,-5.468773
17.100000,2.846550,11.904380,-0.094885,-6.062851,-0.099693,-5.487577
17.200000,2.863210,12.039300,-0.095440,-6.131565,-0.100307,-5.546367
17.300000,2.879910,12.071290,-0.095997,-6.147858,-0.100923,-5.557682
17.400000,2.896620,12.192270,-0.096554,-6.209472,-0.101539,-5.609923
17.500000,2.913260,12.259290,-0.097109,-6.243605,-0.102153,-5.637297
17.600000,2.929890,12.328370,-0.097663,-6.278787,-0.102767,-5.665582
17.700000,2.946620,12.429280,-0.098221,-6.330180,-0.103385,-5.708426
17.800000,2.963300,12.472600,-0.098777,-6.352243,-0.104002,-5.724790
17.900000,2.979960,12.593540,-0.099332,-6.413837,-0.104619,-5.776738
18.000000,2.996580,12.648720,-0.099886,-6.441940,-0.105234,-5.798481
18.100000,3.013270,12.737450,-0.100442,-6.487130,-0.105852,-5.835548
18.200000,3.029960,12.816930,-0.100999,-6.527609,-0.106471,-5.868329
18.300000,3.046670,12.888040,-0.101556,-6.563825,-0.107091,-5.897231
18.400000,3.063240,12.962840,-0.102108,-6.601920,-0.107705,-5.927811
18.500000,3.079890,13.054460,-0.102663,-6.648582,-0.108324,-5.966019
18.600000,3.096600,13.136300,-0.103220,-6.690263,-0.108945,-5.999694
18.700000,3.113300,13.171420,-0.103777,-6.708149,-0.109566,-6.012000
18.800000,3.129950,13.316900,-0.104332,-6.782241,-0.110185,-6.074639
18.900000,3.146580,13.359470,-0.104886,-6.803922,-0.110804,-6.090286
19.000000,3.163230,13.437600,-0.105441,-6.843713,-0.111424,-6.122105
19.100000,3.179880,13.539910,-0.105996,-6.895820,-0.112045,-6.164890
19.200000,3.196520,13.613650,-0.106551,-6.933375,-0.112666,-6.194619
19.300000,3.213200,13.696320,-0.107107,-6.975478,-0.113288,-6.228358
19.400000,3.229920,13.782820,-0.107664,-7.019533,-0.113913,-6.263782
19.500000,3.246630,13.869820,-0.108221,-7.063841,-0.114537,-6.299385
19.600000,3.263300,13.959800,-0.108777,-7.109668,-0.115160,-6.336302
19.700000,3.279930,14.027310,-0.109331,-7.144050,-0.115782,-6.362984
19.800000,3.296600,14.088480,-0.109887,-7.175204,-0.116406,-6.386745
19.900000,3.313240,14.178030,-0.110441,-7.220811,-0.117030,-6.423335
20.000000,3.329910,14.284380,-0.110997,-7.274975,-0.117655,-6.467475
20.100000,3.346570,14.353290,-0.111552,-7.310071,-0.118280,-6.494615
20.200000,3.363200,14.449700,-0.112107,-7.359172,-0.118904,-6.534160
20.300000,3.379910,14.506590,-0.112664,-7.388146,-0.119531,-6.555770
20.400000,3.396610,14.584170,-0.113220,-7.427657,-0.120159,-6.586695
20.500000,3.413270,14.666110,-0.113776,-7.469388,-0.120785,-6.619554
20.600000,3.429870,14.750810,-0.114329,-7.512526,-0.121410,-6.653626
20.700000,3.446590,14.847580,-0.114886,-7.561810,-0.122039,-6.693062
20.800000,3.463290,14.899470,-0.115443,-7.588238,-0.122668,-6.712229
20.900000,3.479960,15.002820,-0.115999,-7.640873,-0.123297,-6.754542
21.000000,3.496610,15.090850,-0.116554,-7.685707,-0.123925,-6.789909
21.100000,3.513230,15.182510,-0.117108,-7.732389,-0.124552,-6.826867
21.200000,3.529920,15.235640,-0.117664,-7.759448,-0.125182,-6.846440
21.300000,3.546630,15.344620,-0.118221,-7.814951,-0.125814,-6.891059
21.400000,3.563270,15.397620,-0.118776,-7.841943,-0.126443,-6.910511
21.500000,3.579900,15.529030,-0.119330,-7.908870,-0.127072,-6.965105
21.600000,3.596570,15.549870,-0.119886,-7.919484,-0.127703,-6.970051
21.700000,3.613270,15.662650,-0.120442,-7.976922,-0.128336,-7.016163
21.800000,3.629960,15.757860,-0.120999,-8.025412,-0.128969,-7.054348
21.900000,3.646580,15.848550,-0.121553,-8.071600,-0.129599,-7.090476
22.000000,3.663250,15.904800,-0.122108,-8.100248,-0.130232,-7.111140
22.100000,3.679980,16.021530,-0.122666,-8.159698,-0.130868,-7.158781
22.200000,3.696610,16.040880,-0.123220,-8.169553,-0.131500,-7.162898
22.300000,3.713250,16.169420,-0.123775,-8.235018,-0.132132,-7.215729
22.400000,3.729920,16.276780,-0.124331,-8.289696,-0.132767,-7.259033
22.500000,3.746600,16.357220,-0.124887,-8.330664,-0.133402,-7.290275
22.600000,3.763260,16.414550,-0.125442,-8.359862,-0.134037,-7.311184
22.700000,3.779880,16.490300,-0.125996,-8.398441,-0.134670,-7.340271
22.800000,3.796530,16.607070,-0.126551,-8.457911,-0.135306,-7.387554
22.900000,3.813220,16.628090,-0.127107,-8.468617,-0.135943,-7.392193
23.000000,3.830000,16.716440,-0.127667,-8.513613,-0.136584,-7.426708
23.100000,3.846630,16.831580,-0.128221,-8.572253,-0.137219,-7.473110
23.200000,3.863230,16.929100,-0.128774,-8.621920,-0.137854,-7.511638
23.300000,3.879940,16.980460,-0.129331,-8.648077,-0.138494,-7.529610
23.400000,3.896570,17.053570,-0.129886,-8.685312,-0.139131,-7.557214
23.500000,3.913240,17.163770,-0.130441,-8.741436,-0.139769,-7.601192
23.600000,3.929910,17.254730,-0.130997,-8.787762,-0.140409,-7.636591
23.700000,3.946560,17.305520,-0.131552,-8.813629,-0.141048,-7.654178
23.800000,3.963220,17.399900,-0.132107,-8.861696,-0.141687,-7.691001
23.900000,3.979890,17.525510,-0.132663,-8.925669,-0.142328,-7.741563
24.000000,3.996550,17.559040,-0.133218,-8.942746,-0.142968,-7.751408
24.100000,4.013190,17.694280,-0.133773,-9.011623,-0.143608,-7.806111
24.200000,4.029890,17.764270,-0.134330,-9.047268,-0.144251,-7.831952
24.300000,4.046560,17.845970,-0.134885,-9.088878,-0.144893,-7.862922
24.400000,4.063260,17.922290,-0.135442,-9.127747,-0.145537,-7.891467
24.500000,4.079850,18.024400,-0.135995,-9.179752,-0.146177,-7.931351
24.600000,4.096560,18.101770,-0.136552,-9.219156,-0.146822,-7.960262
24.700000,4.113240,18.187320,-0.137108,-9.262726,-0.147466,-7.992732
24.800000,4.129920,18.242150,-0.137664,-9.290651,-0.148110,-8.011663
24.900000,4.146570,18.336760,-0.138219,-9.338835,-0.148754,-8.048031
25.000000,4.163230,18.420510,-0.138774,-9.381489,-0.149399,-8.079579
25.100000,4.179890,18.551240,-0.139330,-9.448069,-0.150044,-8.131673
25.200000,4.196620,18.620520,-0.139887,-9.483353,-0.150692,-8.156752
25.300000,4.213310,18.673600,-0.140444,-9.510386,-0.151339,-8.174713
25.400000,4.229890,18.774540,-0.140996,-9.561795,-0.151982,-8.213617
25.500000,4.246530,18.880290,-0.141551,-9.615653,-0.152628,-8.254547
25.600000,4.263250,18.953870,-0.142108,-9.653127,-0.153277,-8.281337
25.700000,4.279940,19.039510,-0.142665,-9.696743,-0.153926,-8.313360
25.800000,4.296500,19.094620,-0.143217,-9.724810,-0.154570,-8.332055
25.900000,4.313210,19.182720,-0.143774,-9.769679,-0.155221,-8.365056
26.000000,4.329900,19.266650,-0.144330,-9.812424,-0.155870,-8.396197
26.100000,4.346590,19.383130,-0.144886,-9.871747,-0.156521,-8.441466
26.200000,4.363240,19.501630,-0.145441,-9.932099,-0.157170,-8.487561
26.300000,4.379910,19.537030,-0.145997,-9.950128,-0.157821,-8.497439
26.400000,4.396580,19.650970,-0.146553,-10.008157,-0.158471,-8.541435
26.500000,4.413310,19.732380,-0.147110,-10.049619,-0.159125,-8.571216
26.600000,4.430000,19.765060,-0.147667,-10.066262,-0.159778,-8.579811
26.700000,4.446580,19.889890,-0.148219,-10.129838,-0.160426,-8.628400
26.800000,4.463250,19.967120,-0.148775,-10.169171,-0.161079,-8.656252
26.900000,4.479910,20.059980,-0.149330,-10.216464,-0.161731,-8.690836
27.000000,4.496600,20.193730,-0.149887,-10.284582,-0.162386,-8.743060
27.100000,4.513170,20.237960,-0.150439,-10.307108,-0.163036,-8.756517
27.200000,4.529880,20.334640,-0.150996,-10.356347,-0.163691,-8.792580
27.300000,4.546600,20.440630,-0.151553,-10.410327,-0.164348,-8.832608
27.400000,4.563210,20.518410,-0.152107,-10.449940,-0.165001,-8.860431
27.500000,4.579890,20.581210,-0.152663,-10.481924,-0.165657,-8.881722
27.600000,4.596500,20.674520,-0.153217,-10.529447,-0.166310,-8.916160
27.700000,4.613240,20.758340,-0.153775,-10.572136,-0.166970,-8.946409
27.800000,4.629940,20.864390,-0.154331,-10.626147,-0.167628,-8.986199
27.900000,4.646630,20.976850,-0.154888,-10.683422,-0.168286,-9.028692
28.000000,4.663230,21.018200,-0.155441,-10.704481,-0.168941,-9.040566
28.100000,4.679880,21.114860,-0.155996,-10.753710,-0.169598,-9.076174
28.200000,4.696570,21.182190,-0.156552,-10.788001,-0.170257,-9.099114
28.300000,4.713270,21.294960,-0.157109,-10.845434,-0.170918,-9.141519
28.400000,4.729890,21.358400,-0.157663,-10.877744,-0.171575,-9.162726
28.500000,4.746540,21.482400,-0.158218,-10.940896,-0.172234,-9.209850
28.600000,4.763250,21.551700,-0.158775,-10.976191,-0.172896,-9.233446
28.700000,4.779930,21.620850,-0.159331,-11.011408,-0.173557,-9.256950
28.800000,4.796630,21.767510,-0.159888,-11.086102,-0.174220,-9.313571
28.900000,4.813260,21.824790,-0.160442,-11.115274,-0.174880,-9.331917
29.000000,4.829920,21.876140,-0.160997,-11.141427,-0.175541,-9.347687
29.100000,4.846560,22.004160,-0.161552,-11.206627,-0.176203,-9.396174
29.200000,4.863270,22.079780,-0.162109,-11.245140,-0.176867,-9.422201
29.300000,4.879880,22.153110,-0.162663,-11.282486,-0.177528,-9.447247
29.400000,4.896570,22.298030,-0.163219,-11.356293,-0.178193,-9.502731
29.500000,4.913260,22.359210,-0.163775,-11.387452,-0.178858,-9.522468
29.600000,4.929920,22.457040,-0.164331,-11.437277,-0.179522,-9.557781
29.700000,4.946540,22.540360,-0.164885,-11.479711,-0.180185,-9.586883
29.800000,4.963170,22.631440,-0.165439,-11.526098,-0.180849,-9.619232
29.900000,4.979930,22.717680,-0.165998,-11.570019,-0.181519,-9.649423
30.000000,4.996670,22.788950,-0.166556,-11.606317,-0.182188,-9.673219
30.100000,5.013310,22.934120,-0.167110,-11.680251,-0.182854,-9.728361
30.200000,5.029930,22.970450,-0.167664,-11.698754,-0.183519,-9.737290
30.300000,5.046590,23.059560,-0.168220,-11.744137,-0.184187,-9.768543
30.400000,5.063280,23.163290,-0.168776,-11.796967,-0.184856,-9.805922
30.500000,5.079950,23.282860,-0.169332,-11.857863,-0.185525,-9.849951
30.600000,5.096560,23.338130,-0.169885,-11.886012,-0.186191,-9.866753
30.700000,5.113200,23.401010,-0.170440,-11.918037,-0.186860,-9.886726
30.800000,5.129910,23.532150,-0.170997,-11.984826,-0.187532,-9.935456
30.900000,5.146580,23.620160,-0.171553,-12.029649,-0.188202,-9.965930
31.000000,5.163210,23.723070,-0.172107,-12.082060,-0.188871,-10.002653
31.100000,5.179860,23.783060,-0.172662,-12.112613,-0.189542,-10.021225
31.200000,5.196550,23.921370,-0.173218,-12.183054,-0.190215,-10.072725
31.300000,5.213240,23.989490,-0.173775,-12.217747,-0.190888,-10.094612
31.400000,5.229910,24.106930,-0.174330,-12.277559,-0.191561,-10.137208
31.500000,5.246550,24.142100,-0.174885,-12.295471,-0.192233,-10.145177
31.600000,5.263240,24.219080,-0.175441,-12.334676,-0.192907,-10.170664
31.700000,5.279940,24.364200,-0.175998,-12.408585,-0.193582,-10.224699
31.800000,5.296600,24.403270,-0.176553,-12.428483,-0.194256,-10.234193
31.900000,5.313220,24.536030,-0.177107,-12.496097,-0.194930,-10.282947
32.000000,5.329880,24.639380,-0.177663,-12.548733,-0.195605,-10.319292
32.100000,5.346570,24.733610,-0.178219,-12.596724,-0.196281,-10.351749
32.200000,5.363260,24.783100,-0.178775,-12.621929,-0.196959,-10.365440
32.300000,5.379930,24.924420,-0.179331,-12.693903,-0.197635,-10.417493
32.400000,5.396510,24.967250,-0.179884,-12.715716,-0.198309,-10.428366
32.500000,5.413210,25.073320,-0.180440,-12.769737,-0.198988,-10.465561
32.600000,5.429940,25.158100,-0.180998,-12.812915,-0.199669,-10.493803
32.700000,5.446580,25.296520,-0.181553,-12.883412,-0.200346,-10.544394
32.800000,5.463190,25.381890,-0.182106,-12.926890,-0.201023,-10.572822
32.900000,5.479870,25.476870,-0.182662,-12.975263,-0.201703,-10.605171
33.000000,5.496580,25.537510,-0.183219,-13.006147,-0.202385,-10.623169
33.100000,5.513280,25.626520,-0.183776,-13.051479,-0.203066,-10.652931
33.200000,5.529880,25.760830,-0.184329,-13.119883,-0.203745,-10.701504
33.300000,5.546550,25.827700,-0.184885,-13.153940,-0.204426,-10.721973
33.400000,5.563260,25.920240,-0.185442,-13.201070,-0.205110,-10.753037
33.500000,5.579980,25.996610,-0.185999,-13.239965,-0.205794,-10.777340
33.600000,5.596610,26.107630,-0.186554,-13.296507,-0.206475,-10.815995
33.700000,5.613240,26.164640,-0.187108,-13.325542,-0.207157,-10.832226
33.800000,5.629920,26.289110,-0.187664,-13.388934,-0.207841,-10.876313
33.900000,5.646570,26.384990,-0.188219,-13.437765,-0.208525,-10.908522
34.000000,5.663190,26.480290,-0.188773,-13.486301,-0.209207,-10.940451
34.100000,5.679850,26.556690,-0.189328,-13.525211,-0.209892,-10.964505
34.200000,5.696580,26.626980,-0.189886,-13.561010,-0.210580,-10.985964
34.300000,5.713290,26.759080,-0.190443,-13.628288,-0.211268,-11.032876
34.400000,5.729940,26.812920,-0.190998,-13.655708,-0.211954,-11.047495
34.500000,5.746550,26.921180,-0.191552,-13.710844,-0.212639,-11.084509
34.600000,5.763220,27.043460,-0.192107,-13.773121,-0.213326,-11.127204
34.700000,5.779890,27.117360,-0.192663,-13.810758,-0.214014,-11.149936
34.800000,5.796620,27.201870,-0.193221,-13.853799,-0.214705,-11.176958
34.900000,5.813320,27.310780,-0.193777,-13.909266,-0.215395,-11.213966
35.000000,5.829930,27.409520,-0.194331,-13.959554,-0.216082,-11.246780
35.100000,5.846600,27.507510,-0.194887,-14.009460,-0.216772,-11.279203
35.200000,5.863280,27.631570,-0.195443,-14.072643,-0.217463,-11.322248
35.300000,5.879950,27.702170,-0.195998,-14.108599,-0.218154,-11.343337
35.400000,5.896560,27.801190,-0.196552,-14.159030,-0.218843,-11.376044
35.500000,5.913250,27.888380,-0.197108,-14.203435,-0.219535,-11.403820
35.600000,5.929900,28.008870,-0.197663,-14.264800,-0.220227,-11.445172
35.700000,5.946590,28.105860,-0.198220,-14.314197,-0.220921,-11.476842
35.800000,5.963220,28.194040,-0.198774,-14.359107,-0.221612,-11.504890
35.900000,5.979910,28.298860,-0.199330,-14.412491,-0.222307,-11.539644
36.000000,5.996550,28.401380,-0.199885,-14.464704,-0.223000,-11.573427
36.100000,6.013240,28.497340,-0.200441,-14.513576,-0.223695,-11.604456
36.200000,6.029920,28.585350,-0.200997,-14.558399,-0.224391,-11.632200
36.300000,6.046540,28.657340,-0.201551,-14.595063,-0.225085,-11.653409
36.400000,6.063210,28.775300,-0.202107,-14.655140,-0.225781,-11.693234
36.500000,6.079930,28.859620,-0.202664,-14.698084,-0.226480,-11.719306
36.600000,6.096590,28.955360,-0.203220,-14.746844,-0.227176,-11.749995
36.700000,6.113180,29.059670,-0.203773,-14.799968,-0.227871,-11.784139
36.800000,6.129930,29.147920,-0.204331,-14.844914,-0.228572,-11.811638
36.900000,6.146640,29.259590,-0.204888,-14.901787,-0.229272,-11.848590
37.000000,6.163330,29.342540,-0.205444,-14.944033,-0.229972,-11.873866
37.100000,6.179930,29.474940,-0.205998,-15.011464,-0.230669,-11.919137
37.200000,6.196600,29.572590,-0.206553,-15.061196,-0.231369,-11.950256
37.300000,6.213250,29.645480,-0.207108,-15.098319,-0.232069,-11.971331
37.400000,6.229910,29.774420,-0.207664,-15.163988,-0.232769,-12.014978
37.500000,6.246580,29.855430,-0.208219,-15.205246,-0.233471,-12.039220
37.600000,6.263180,29.914830,-0.208773,-15.235498,-0.234170,-12.054742
37.700000,6.279890,30.033700,-0.209330,-15.296038,-0.234874,-12.094123
37.800000,6.296570,30.111180,-0.209886,-15.335498,-0.235578,-12.116797
37.900000,6.313270,30.239400,-0.210442,-15.400800,-0.236282,-12.159820
38.000000,6.329860,30.322740,-0.210995,-15.443245,-0.236983,-12.184792
38.100000,6.346530,30.418420,-0.211551,-15.491974,-0.237688,-12.214631
38.200000,6.363240,30.562540,-0.212108,-15.565374,-0.238394,-12.263833
38.300000,6.379930,30.589390,-0.212664,-15.579048,-0.239101,-12.265940
38.400000,6.396580,30.719590,-0.213219,-15.645359,-0.239806,-12.309466
38.500000,6.413230,30.830990,-0.213774,-15.702094,-0.240511,-12.345390
38.600000,6.429970,30.959610,-0.214332,-15.767600,-0.241221,-12.388093
38.700000,6.446640,31.028460,-0.214888,-15.802665,-0.241929,-12.406862
38.800000,6.463310,31.125260,-0.215444,-15.851965,-0.242637,-12.436759
38.900000,6.479910,31.239740,-0.215997,-15.910269,-0.243342,-12.473699
39.000000,6.496610,31.323840,-0.216554,-15.953101,-0.244053,-12.498398
39.100000,6.513270,31.427770,-0.217109,-16.006032,-0.244762,-12.530978
39.200000,6.529970,31.509980,-0.217666,-16.047901,-0.245473,-12.554824
39.300000,6.546550,31.622050,-0.218218,-16.104978,-0.246180,-12.590576
39.400000,6.563170,31.755420,-0.218772,-16.172903,-0.246889,-12.634719
39.500000,6.579920,31.802930,-0.219331,-16.197099,-0.247604,-12.644579
39.600000,6.596600,31.914530,-0.219887,-16.253937,-0.248316,-12.679913
39.700000,6.613270,32.038760,-0.220442,-16.317206,-0.249029,-12.720203
39.800000,6.629900,32.114040,-0.220997,-16.355546,-0.249740,-12.741025
39.900000,6.646590,32.213090,-0.221553,-16.405992,-0.250454,-12.771195
40.000000,6.663260,32.336590,-0.222109,-16.468890,-0.251168,-12.811007
40.100000,6.679950,32.407560,-0.222665,-16.505035,-0.251884,-12.829941
40.200000,6.696550,32.533990,-0.223218,-16.569425,-0.252596,-12.870826
40.300000,6.713270,32.628490,-0.223776,-16.617554,-0.253314,-12.898949
40.400000,6.729950,32.693340,-0.224332,-16.650581,-0.254030,-12.915329
40.500000,6.746640,32.811070,-0.224888,-16.710541,-0.254748,-12.952541
40.600000,6.763250,32.954820,-0.225442,-16.783752,-0.255462,-12.999995
40.700000,6.779890,33.047810,-0.225996,-16.831111,-0.256179,-13.027342
40.800000,6.796570,33.156140,-0.226552,-16.886283,-0.256897,-13.060657
40.900000,6.813240,33.239140,-0.227108,-16.928555,-0.257616,-13.083945
41.000000,6.829910,33.370160,-0.227664,-16.995283,-0.258335,-13.126075
41.100000,6.846490,33.467930,-0.228216,-17.045077,-0.259051,-13.155112
41.200000,6.863280,33.533430,-0.228776,-17.078436,-0.259776,-13.171299
41.300000,6.879980,33.682430,-0.229333,-17.154321,-0.260498,-13.220275
41.400000,6.896590,33.774790,-0.229886,-17.201359,-0.261217,-13.247002
41.500000,6.913210,33.849760,-0.230440,-17.239541,-0.261937,-13.266856
41.600000,6.929850,33.996330,-0.230995,-17.314189,-0.262658,-13.314698
41.700000,6.946560,34.074680,-0.231552,-17.354092,-0.263382,-13.335717
41.800000,6.963280,34.179520,-0.232109,-17.407487,-0.264108,-13.367046
41.900000,6.979910,34.291680,-0.232664,-17.464609,-0.264830,-13.401229
42.000000,6.996550,34.361530,-0.233218,-17.500184,-0.265553,-13.418820
42.100000,7.013230,34.484250,-0.233774,-17.562684,-0.266279,-13.456979
42.200000,7.029890,34.614650,-0.234330,-17.629096,-0.267004,-13.498076
42.300000,7.046610,34.675160,-0.234887,-17.659914,-0.267732,-13.511830
42.400000,7.063230,34.779600,-0.235441,-17.713105,-0.268456,-13.542714
42.500000,7.079920,34.876620,-0.235997,-17.762517,-0.269184,-13.570610
42.600000,7.096550,35.012190,-0.236552,-17.831562,-0.269910,-13.613476
42.700000,7.113240,35.101960,-0.237108,-17.877281,-0.270639,-13.638435
42.800000,7.129880,35.222110,-0.237663,-17.938473,-0.271366,-13.675168
42.900000,7.146540,35.329450,-0.238218,-17.993141,-0.272095,-13.706851
43.000000,7.163240,35.439840,-0.238775,-18.049362,-0.272826,-13.739632
43.100000,7.179910,35.521450,-0.239330,-18.090926,-0.273556,-13.761219
43.200000,7.196540,35.629520,-0.239885,-18.145966,-0.274285,-13.793027
43.300000,7.213230,35.748070,-0.240441,-18.206343,-0.275017,-13.828791
43.400000,7.229930,35.863640,-0.240998,-18.265202,-0.275750,-13.863331
43.500000,7.246630,35.957330,-0.241554,-18.312918,-0.276484,-13.889353
43.600000,7.263260,36.071500,-0.242109,-18.371064,-0.277215,-13.923270
43.700000,7.279880,36.158450,-0.242663,-18.415347,-0.277947,-13.946630
43.800000,7.296560,36.297360,-0.243219,-18.486094,-0.278681,-13.989931
43.900000,7.313300,36.377760,-0.243777,-18.527041,-0.279419,-14.010581
44.000000,7.329970,36.463730,-0.244332,-18.570825,-0.280154,-14.033372
44.100000,7.346580,36.601680,-0.244886,-18.641083,-0.280887,-14.076142
44.200000,7.363220,36.727130,-0.245441,-18.704974,-0.281621,-14.114012
44.300000,7.379900,36.828770,-0.245997,-18.756739,-0.282358,-14.142643
44.400000,7.396580,36.904840,-0.246553,-18.795481,-0.283096,-14.161405
44.500000,7.413240,37.032750,-0.247108,-18.860625,-0.283833,-14.200013
44.600000,7.429870,37.150640,-0.247662,-18.920666,-0.284570,-14.234729
44.700000,7.446600,37.263340,-0.248220,-18.978063,-0.285312,-14.267328
44.800000,7.463300,37.369420,-0.248777,-19.032089,-0.286052,-14.297350
44.900000,7.479980,37.462480,-0.249333,-19.079484,-0.286793,-14.322346
45.000000,7.496620,37.586190,-0.249887,-19.142489,-0.287532,-14.359024
45.100000,7.513260,37.688060,-0.250442,-19.194371,-0.288272,-14.387295
45.200000,7.529950,37.816570,-0.250998,-19.259821,-0.289014,-14.425638
45.300000,7.546610,37.903800,-0.251554,-19.304247,-0.289756,-14.448193
45.400000,7.563260,37.996580,-0.252109,-19.351499,-0.290498,-14.472819
45.500000,7.579920,38.142430,-0.252664,-19.425780,-0.291240,-14.517585
45.600000,7.596590,38.194860,-0.253220,-19.452482,-0.291984,-14.526731
45.700000,7.613270,38.312830,-0.253776,-19.512564,-0.292729,-14.560750
45.800000,7.629930,38.452300,-0.254331,-19.583596,-0.293473,-14.602880
45.900000,7.646580,38.567790,-0.254886,-19.642414,-0.294218,-14.635838
46.000000,7.663240,38.658730,-0.255441,-19.688730,-0.294964,-14.659414
46.100000,7.679950,38.765000,-0.255998,-19.742852,-0.295712,-14.688715
46.200000,7.696590,38.880110,-0.256553,-19.801477,-0.296458,-14.721349
46.300000,7.713170,38.968360,-0.257106,-19.846423,-0.297201,-14.743795
46.400000,7.729900,39.110050,-0.257663,-19.918585,-0.297952,-14.786296
46.500000,7.746590,39.217600,-0.258220,-19.973360,-0.298702,-14.815845
46.600000,7.763260,39.317820,-0.258775,-20.024401,-0.299452,-14.842580
46.700000,7.779910,39.422470,-0.259330,-20.077699,-0.300201,-14.870943
46.800000,7.796590,39.577190,-0.259886,-20.156497,-0.300952,-14.918099
46.900000,7.813250,39.671120,-0.260442,-20.204336,-0.301702,-14.942285
47.000000,7.830000,39.788280,-0.261000,-20.264005,-0.302457,-14.975099
47.100000,7.846650,39.890950,-0.261555,-20.316294,-0.303209,-15.002466
47.200000,7.863270,39.980210,-0.262109,-20.361754,-0.303959,-15.024755
47.300000,7.879910,40.142410,-0.262664,-20.444362,-0.304711,-15.074371
47.400000,7.896620,40.261850,-0.263221,-20.505192,-0.305467,-15.107802
47.500000,7.913250,40.311760,-0.263775,-20.530611,-0.306220,-15.115149
47.600000,7.929880,40.455540,-0.264329,-20.603837,-0.306973,-15.157639
47.700000,7.946550,40.597460,-0.264885,-20.676117,-0.307728,-15.199323
47.800000,7.963230,40.711440,-0.265441,-20.734166,-0.308485,-15.230468
47.900000,7.979910,40.759640,-0.265997,-20.758714,-0.309242,-15.236958
48.000000,7.996520,40.950330,-0.266551,-20.855832,-0.309997,-15.296696
48.100000,8.013240,41.035760,-0.267108,-20.899341,-0.310757,-15.316960
48.200000,8.029960,41.141970,-0.267665,-20.953433,-0.311518,-15.344926
48.300000,8.046650,41.275320,-0.268222,-21.021348,-0.312278,-15.382967
48.400000,8.063240,41.382220,-0.268775,-21.075792,-0.313034,-15.411153
48.500000,8.079900,41.492960,-0.269330,-21.132191,-0.313793,-15.440658
48.600000,8.096540,41.594600,-0.269885,-21.183956,-0.314553,-15.466731
48.700000,8.113260,41.738330,-0.270442,-21.257157,-0.315316,-15.508329
48.800000,8.129950,41.844410,-0.270998,-21.311183,-0.316079,-15.535888
48.900000,8.146510,41.901150,-0.271550,-21.340080,-0.316837,-15.545174
49.000000,8.163260,42.047820,-0.272109,-21.414779,-0.317604,-15.587632
49.100000,8.179920,42.196380,-0.272664,-21.490440,-0.318367,-15.630771
49.200000,8.196590,42.327410,-0.273220,-21.557173,-0.319131,-15.667329
49.300000,8.213250,42.430050,-0.273775,-21.609447,-0.319895,-15.693321
49.400000,8.229920,42.498650,-0.274331,-21.644385,-0.320661,-15.706666
49.500000,8.246600,42.648940,-0.274887,-21.720927,-0.321427,-15.750134
49.600000,8.263280,42.732880,-0.275443,-21.763677,-0.322194,-15.769032
49.700000,8.279930,42.885360,-0.275998,-21.841334,-0.322961,-15.813177
49.800000,8.296510,42.980370,-0.276550,-21.889723,-0.323724,-15.836113
49.900000,8.313240,43.145900,-0.277108,-21.974026,-0.324495,-15.884848
50.000000,8.329920,43.223290,-0.277664,-22.013441,-0.325265,-15.901101
50.100000,8.346590,43.356530,-0.278220,-22.081299,-0.326034,-15.937848
50.200000,8.363200,43.470600,-0.278773,-22.139395,-0.326802,-15.967522
50.300000,8.379920,43.558930,-0.279331,-22.184381,-0.327575,-15.987603
50.400000,8.396590,43.710800,-0.279886,-22.261728,-0.328346,-16.030974
50.500000,8.413310,43.830680,-0.280444,-22.322782,-0.329120,-16.062499
50.600000,8.429970,43.933030,-0.280999,-22.374908,-0.329893,-16.087582
50.700000,8.446600,44.042830,-0.281553,-22.430829,-0.330664,-16.115354
50.800000,8.463270,44.199390,-0.282109,-22.510564,-0.331438,-16.160132
50.900000,8.479970,44.313380,-0.282666,-22.568619,-0.332213,-16.189245
51.000000,8.496660,44.431690,-0.283222,-22.628874,-0.332989,-16.219879
51.100000,8.513240,44.515030,-0.283775,-22.671319,-0.333760,-16.237773
51.200000,8.529900,44.634490,-0.284330,-22.732159,-0.334536,-16.268724
51.300000,8.546570,44.797350,-0.284886,-22.815103,-0.335313,-16.315407
51.400000,8.563280,44.887680,-0.285443,-22.861108,-0.336092,-16.335572
51.500000,8.579870,45.011350,-0.285996,-22.924092,-0.336866,-16.367901
51.600000,8.596530,45.123520,-0.286551,-22.981220,-0.337644,-16.395928
51.700000,8.613280,45.299100,-0.287109,-23.070642,-0.338427,-16.446845
51.800000,8.629900,45.393350,-0.287663,-23.118643,-0.339205,-16.468257
51.900000,8.646560,45.530390,-0.288219,-23.188437,-0.339985,-16.505097
52.000000,8.663230,45.614480,-0.288774,-23.231264,-0.340766,-16.522671
52.100000,8.679890,45.760140,-0.289330,-23.305448,-0.341547,-16.562490
52.200000,8.696560,45.863970,-0.289885,-23.358328,-0.342329,-16.587091
52.300000,8.713270,46.036660,-0.290442,-23.446278,-0.343114,-16.636487
52.400000,8.729870,46.105190,-0.290996,-23.481180,-0.343894,-16.648259
52.500000,8.746580,46.265770,-0.291553,-23.562963,-0.344680,-16.693118
52.600000,8.763300,46.392490,-0.292110,-23.627501,-0.345467,-16.725672
52.700000,8.779950,46.517060,-0.292665,-23.690944,-0.346251,-16.757434
52.800000,8.796550,46.621110,-0.293218,-23.743936,-0.347033,-16.781779
52.900000,8.813210,46.743250,-0.293774,-23.806142,-0.347820,-16.812524
53.000000,8.829920,46.873200,-0.294331,-23.872325,-0.348609,-16.845967
53.100000,8.846580,46.998450,-0.294886,-23.936114,-0.349396,-16.877689
53.200000,8.863250,47.140050,-0.295442,-24.008230,-0.350184,-16.915199
53.300000,8.879890,47.261970,-0.295996,-24.070324,-0.350972,-16.945596
53.400000,8.896560,47.365750,-0.296552,-24.123178,-0.351761,-16.969402
53.500000,8.913240,47.530860,-0.297108,-24.207268,-0.352552,-17.015095
53.600000,8.929930,47.599950,-0.297664,-24.242455,-0.353344,-17.026341
53.700000,8.946560,47.768590,-0.298219,-24.328343,-0.354133,-17.073177
53.800000,8.963230,47.892140,-0.298774,-24.391267,-0.354926,-17.103782
53.900000,8.979930,47.989940,-0.299331,-24.441076,-0.355720,-17.125104
54.000000,8.996620,48.131260,-0.299887,-24.513049,-0.356514,-17.161896
54.100000,9.013250,48.300320,-0.300442,-24.599151,-0.357306,-17.208541
54.200000,9.029870,48.356650,-0.300996,-24.627840,-0.358098,-17.214967
54.300000,9.046540,48.500320,-0.301551,-24.701010,-0.358894,-17.252388
54.400000,9.063260,48.687580,-0.302109,-24.796381,-0.359692,-17.305179
54.500000,9.079920,48.781480,-0.302664,-24.844204,-0.360488,-17.324758
54.600000,9.096600,48.904670,-0.303220,-24.906944,-0.361286,-17.354660
54.700000,9.113270,49.035100,-0.303776,-24.973371,-0.362083,-17.387069
54.800000,9.129920,49.170580,-0.304331,-25.042371,-0.362881,-17.421209
54.900000,9.146600,49.303350,-0.304887,-25.109990,-0.363680,-17.454289
55.000000,9.163240,49.453590,-0.305441,-25.186507,-0.364479,-17.493506
55.100000,9.179930,49.538190,-0.305998,-25.229593,-0.365280,-17.509396
55.200000,9.196630,49.673100,-0.306554,-25.298302,-0.366082,-17.542998
55.300000,9.213310,49.805320,-0.307110,-25.365641,-0.366885,-17.575591
55.400000,9.229920,49.929470,-0.307664,-25.428870,-0.367684,-17.605322
55.500000,9.246530,50.070010,-0.308218,-25.500447,-0.368484,-17.640759
55.600000,9.263220,50.203420,-0.308774,-25.568392,-0.369288,-17.673537
55.700000,9.279920,50.325580,-0.309331,-25.630607,-0.370094,-17.702275
55.800000,9.296570,50.494160,-0.309886,-25.716465,-0.370898,-17.747301
55.900000,9.313230,50.590610,-0.310441,-25.765586,-0.371703,-17.766892
56.000000,9.329920,50.728050,-0.310997,-25.835584,-0.372510,-17.800786
56.100000,9.346600,50.873550,-0.311553,-25.909686,-0.373317,-17.837437
56.200000,9.363270,50.945700,-0.312109,-25.946432,-0.374125,-17.848317
56.300000,9.379920,51.113270,-0.312664,-26.031775,-0.374932,-17.892576
56.400000,9.396590,51.278310,-0.313220,-26.115829,-0.375741,-17.935838
56.500000,9.413260,51.375190,-0.313775,-26.165169,-0.376550,-17.955185
56.600000,9.429950,51.568040,-0.314332,-26.263387,-0.377361,-18.007973
56.700000,9.446560,51.666970,-0.314885,-26.313772,-0.378169,-18.027951
56.800000,9.463190,51.797000,-0.315440,-26.379995,-0.378978,-18.058698
56.900000,9.479900,51.932290,-0.315997,-26.448898,-0.379792,-18.091134
57.000000,9.496570,52.082170,-0.316552,-26.525231,-0.380605,-18.128607
