Repository: abubakardawood/tissue-phantom-material-database

Title:
A Database of Silicone Phantom Materials for Modeling Human Tissue Mechanics Across Varying Stiffnesses

Description:
This dataset contains processed mechanical compression test data for soft silicone phantoms
fabricated using Ecoflex (Smooth-On) with varying base materials and thinner concentrations.
The dataset provides force–compression measurements together with derived engineering and
true stress–strain quantities, intended for mechanical characterization, constitutive model
fitting, and the design of tissue-equivalent phantoms.

All files in this dataset are processed outputs generated from raw experimental measurements.
The raw data files are not included in this archive.

File: data/EF50_50T/EF50_50T_B2.csv (part 1 of 2)
EF50_50T_B_sample_2
Compression test;
Cylinder Diameter: 50mm;
Cylinder Height: 30mm;
Speed (mm/min): 10;
Machine: INSTRON 5900;
Load cell: 10kN;
Time (s),Compression (mm),Load (N),Engineering Strain [-],Engineering Stress (kPa),True Strain [-],True Stress (kPa)
0.000000,0.000000,0.012130,-0.000000,-0.006178,0.000000,-0.006178
0.100000,0.007680,0.008330,-0.000256,-0.004242,-0.000256,-0.004241
0.200000,0.027990,0.141970,-0.000933,-0.072305,-0.000933,-0.072237
0.300000,0.046330,0.148080,-0.001544,-0.075417,-0.001546,-0.075300
0.400000,0.063290,0.245910,-0.002110,-0.125241,-0.002112,-0.124977
0.500000,0.079950,0.288280,-0.002665,-0.146820,-0.002669,-0.146429
0.600000,0.096660,0.369060,-0.003222,-0.187961,-0.003227,-0.187355
0.700000,0.113340,0.409350,-0.003778,-0.208480,-0.003785,-0.207693
0.800000,0.130000,0.479740,-0.004333,-0.244330,-0.004343,-0.243271
0.900000,0.146690,0.550910,-0.004890,-0.280576,-0.004902,-0.279204
1.000000,0.163250,0.593860,-0.005442,-0.302450,-0.005457,-0.300805
1.100000,0.179980,0.662070,-0.005999,-0.337189,-0.006017,-0.335167
1.200000,0.196690,0.715190,-0.006556,-0.364243,-0.006578,-0.361855
1.300000,0.213390,0.795220,-0.007113,-0.405002,-0.007138,-0.402121
1.400000,0.229970,0.867680,-0.007666,-0.441906,-0.007695,-0.438518
1.500000,0.246680,0.899730,-0.008223,-0.458229,-0.008257,-0.454461
1.600000,0.263330,0.949410,-0.008778,-0.483531,-0.008816,-0.479286
1.700000,0.279980,0.981950,-0.009333,-0.500103,-0.009376,-0.495436
1.800000,0.296580,1.018980,-0.009886,-0.518962,-0.009935,-0.513832
1.900000,0.313250,1.073750,-0.010442,-0.546856,-0.010497,-0.541146
2.000000,0.329950,1.127440,-0.010998,-0.574200,-0.011059,-0.567885
2.100000,0.346660,1.166240,-0.011555,-0.593961,-0.011623,-0.587098
2.200000,0.363320,1.207620,-0.012111,-0.615036,-0.012185,-0.607587
2.300000,0.379940,1.265910,-0.012665,-0.644723,-0.012746,-0.636557
2.400000,0.396560,1.307410,-0.013219,-0.665858,-0.013307,-0.657057
2.500000,0.413270,1.423100,-0.013776,-0.724779,-0.013871,-0.714795
2.600000,0.429980,1.480720,-0.014333,-0.754125,-0.014436,-0.743316
2.700000,0.446580,1.487710,-0.014886,-0.757684,-0.014998,-0.746406
2.800000,0.463220,1.557190,-0.015441,-0.793070,-0.015561,-0.780825
2.900000,0.479910,1.611200,-0.015997,-0.820577,-0.016126,-0.807451
3.000000,0.496580,1.693280,-0.016553,-0.862380,-0.016691,-0.848106
3.100000,0.513230,1.774940,-0.017108,-0.903970,-0.017256,-0.888505
3.200000,0.529880,1.807460,-0.017663,-0.920532,-0.017821,-0.904273
3.300000,0.546560,1.905390,-0.018219,-0.970407,-0.018387,-0.952728
3.400000,0.563260,1.982610,-0.018775,-1.009735,-0.018954,-0.990777
3.500000,0.579940,2.044670,-0.019331,-1.041342,-0.019521,-1.021211
3.600000,0.596570,2.082730,-0.019886,-1.060726,-0.020086,-1.039632
3.700000,0.613230,2.155150,-0.020441,-1.097609,-0.020653,-1.075173
3.800000,0.629900,2.229750,-0.020997,-1.135602,-0.021220,-1.111758
3.900000,0.646590,2.306090,-0.021553,-1.174482,-0.021789,-1.149168
4.000000,0.663200,2.350680,-0.022107,-1.197191,-0.022355,-1.170726
4.100000,0.679860,2.417980,-0.022662,-1.231467,-0.022923,-1.203560
4.200000,0.696590,2.496160,-0.023220,-1.271284,-0.023493,-1.241765
4.300000,0.713250,2.545770,-0.023775,-1.296550,-0.024062,-1.265725
4.400000,0.729930,2.609180,-0.024331,-1.328844,-0.024632,-1.296512
4.500000,0.746520,2.660880,-0.024884,-1.355175,-0.025199,-1.321453
4.600000,0.763210,2.770630,-0.025440,-1.411070,-0.025770,-1.375172
4.700000,0.779880,2.828930,-0.025996,-1.440762,-0.026340,-1.403308
4.800000,0.796640,2.857810,-0.026555,-1.455471,-0.026914,-1.416821
4.900000,0.813220,2.916670,-0.027107,-1.485448,-0.027482,-1.445181
5.000000,0.829830,2.979900,-0.027661,-1.517651,-0.028051,-1.475671
5.100000,0.846610,3.056080,-0.028220,-1.556449,-0.028626,-1.512525
5.200000,0.863300,3.154490,-0.028777,-1.606569,-0.029199,-1.560337
5.300000,0.879910,3.161620,-0.029330,-1.610200,-0.029769,-1.562972
5.400000,0.896590,3.169770,-0.029886,-1.614351,-0.030342,-1.566104
5.500000,0.913300,3.217330,-0.030443,-1.638573,-0.030916,-1.588689
5.600000,0.929990,3.264780,-0.031000,-1.662739,-0.031490,-1.611194
5.700000,0.946660,3.325080,-0.031555,-1.693449,-0.032064,-1.640012
5.800000,0.963270,3.364940,-0.032109,-1.713750,-0.032636,-1.658723
5.900000,0.979950,3.440450,-0.032665,-1.752207,-0.033210,-1.694971
6.000000,0.996610,3.526500,-0.033220,-1.796032,-0.033785,-1.736367
6.100000,1.013290,3.622970,-0.033776,-1.845163,-0.034360,-1.782841
6.200000,1.029910,3.654360,-0.034330,-1.861150,-0.034933,-1.797256
6.300000,1.046530,3.694690,-0.034884,-1.881690,-0.035507,-1.816049
6.400000,1.063240,3.822780,-0.035441,-1.946926,-0.036085,-1.877924
6.500000,1.079910,3.841280,-0.035997,-1.956348,-0.036661,-1.885925
6.600000,1.096550,3.917660,-0.036552,-1.995248,-0.037236,-1.922318
6.700000,1.113180,4.004140,-0.037106,-2.039292,-0.037812,-1.963622
6.800000,1.129920,4.089520,-0.037664,-2.082775,-0.038392,-2.004330
6.900000,1.146620,4.130490,-0.038221,-2.103641,-0.038970,-2.023239
7.000000,1.163280,4.195320,-0.038776,-2.136659,-0.039548,-2.053808
7.100000,1.179900,4.284580,-0.039330,-2.182119,-0.040124,-2.096296
7.200000,1.196590,4.354400,-0.039886,-2.217678,-0.040704,-2.129223
7.300000,1.213250,4.392300,-0.040442,-2.236980,-0.041282,-2.146513
7.400000,1.229940,4.437300,-0.040998,-2.259898,-0.041862,-2.167247
7.500000,1.246590,4.534360,-0.041553,-2.309331,-0.042441,-2.213371
7.600000,1.263230,4.595470,-0.042108,-2.340454,-0.043020,-2.241903
7.700000,1.279930,4.660270,-0.042664,-2.373456,-0.043601,-2.272194
7.800000,1.296610,4.725900,-0.043220,-2.406881,-0.044182,-2.302855
7.900000,1.313240,4.715380,-0.043775,-2.401523,-0.044762,-2.296397
8.000000,1.329880,4.804890,-0.044329,-2.447110,-0.045342,-2.338632
8.100000,1.346610,4.810000,-0.044887,-2.449713,-0.045926,-2.339753
8.200000,1.363260,4.893680,-0.045442,-2.492331,-0.046507,-2.379074
8.300000,1.379910,4.952630,-0.045997,-2.522354,-0.047088,-2.406333
8.400000,1.396570,5.031410,-0.046552,-2.562476,-0.047671,-2.443187
8.500000,1.413250,5.114150,-0.047108,-2.604615,-0.048254,-2.481916
8.600000,1.429940,5.155230,-0.047665,-2.625537,-0.048838,-2.500392
8.700000,1.446560,5.240450,-0.048219,-2.668939,-0.049420,-2.540247
8.800000,1.463160,5.331400,-0.048772,-2.715260,-0.050001,-2.582831
8.900000,1.479840,5.403760,-0.049328,-2.752112,-0.050586,-2.616356
9.000000,1.496610,5.456120,-0.049887,-2.778779,-0.051174,-2.640154
9.100000,1.513300,5.521850,-0.050443,-2.812255,-0.051760,-2.670396
9.200000,1.529960,5.588040,-0.050999,-2.845965,-0.052345,-2.700825
9.300000,1.546560,5.601620,-0.051552,-2.852882,-0.052928,-2.705810
9.400000,1.563240,5.698860,-0.052108,-2.902406,-0.053515,-2.751167
9.500000,1.579960,5.802400,-0.052665,-2.955138,-0.054103,-2.799505
9.600000,1.596640,5.871200,-0.053221,-2.990178,-0.054690,-2.831036
9.700000,1.613260,5.951410,-0.053775,-3.031028,-0.055275,-2.868034
9.800000,1.629880,6.020180,-0.054329,-3.066052,-0.055861,-2.899476
9.900000,1.646580,6.010120,-0.054886,-3.060929,-0.056450,-2.892927
10.000000,1.663250,6.085700,-0.055442,-3.099422,-0.057038,-2.927584
10.100000,1.679920,6.114400,-0.055997,-3.114038,-0.057626,-2.939661
10.200000,1.696570,6.206850,-0.056552,-3.161123,-0.058214,-2.982354
10.300000,1.713230,6.269460,-0.057108,-3.193010,-0.058803,-3.010664
10.400000,1.729950,6.328750,-0.057665,-3.223206,-0.059394,-3.037340
10.500000,1.746600,6.423310,-0.058220,-3.271365,-0.059984,-3.080906
10.600000,1.763230,6.506480,-0.058774,-3.313723,-0.060572,-3.118961
10.700000,1.779920,6.583240,-0.059331,-3.352817,-0.061164,-3.153892
10.800000,1.796630,6.610570,-0.059888,-3.366736,-0.061756,-3.165110
10.900000,1.813260,6.700370,-0.060442,-3.412470,-0.062346,-3.206214
11.000000,1.829850,6.747810,-0.060995,-3.436631,-0.062934,-3.227014
11.100000,1.846550,6.811090,-0.061552,-3.468860,-0.063527,-3.255346
11.200000,1.863260,6.872300,-0.062109,-3.500034,-0.064121,-3.282651
11.300000,1.879950,6.998190,-0.062665,-3.564149,-0.064715,-3.340802
11.400000,1.896580,7.034230,-0.063219,-3.582504,-0.065306,-3.356020
11.500000,1.913250,7.114840,-0.063775,-3.623558,-0.065899,-3.392466
11.600000,1.929920,7.191680,-0.064331,-3.662693,-0.066493,-3.427069
11.700000,1.946640,7.234580,-0.064888,-3.684541,-0.067089,-3.445459
11.800000,1.963290,7.329200,-0.065443,-3.732731,-0.067683,-3.488450
11.900000,1.979910,7.374770,-0.065997,-3.755940,-0.068276,-3.508059
12.000000,1.996560,7.475940,-0.066552,-3.807465,-0.068870,-3.554071
12.100000,2.013230,7.530760,-0.067108,-3.835385,-0.069465,-3.578001
12.200000,2.029890,7.579500,-0.067663,-3.860208,-0.070061,-3.599014
12.300000,2.046510,7.672010,-0.068217,-3.907323,-0.070655,-3.640777
12.400000,2.063220,7.782100,-0.068774,-3.963391,-0.071253,-3.690813
12.500000,2.079910,7.828030,-0.069330,-3.986783,-0.071851,-3.710378
12.600000,2.096650,7.886950,-0.069888,-4.016791,-0.072451,-3.736064
12.700000,2.113230,7.982570,-0.070441,-4.065490,-0.073045,-3.779112
12.800000,2.129920,8.038100,-0.070997,-4.093771,-0.073644,-3.803124
12.900000,2.146580,8.098310,-0.071553,-4.124435,-0.074242,-3.829321
13.000000,2.163240,8.169200,-0.072108,-4.160539,-0.074840,-3.860531
13.100000,2.179940,8.269990,-0.072665,-4.211871,-0.075440,-3.905817
13.200000,2.196520,8.381320,-0.073217,-4.268571,-0.076036,-3.956038
13.300000,2.213230,8.425050,-0.073774,-4.290843,-0.076637,-3.974289
13.400000,2.229940,8.520730,-0.074331,-4.339572,-0.077239,-4.017006
13.500000,2.246640,8.552010,-0.074888,-4.355503,-0.077840,-4.029328
13.600000,2.263250,8.671400,-0.075442,-4.416308,-0.078439,-4.083134
13.700000,2.279920,8.697760,-0.075997,-4.429733,-0.079040,-4.093085
13.800000,2.296610,8.803240,-0.076554,-4.483453,-0.079643,-4.140229
13.900000,2.313320,8.898230,-0.077111,-4.531831,-0.080246,-4.182379
14.000000,2.329970,8.965880,-0.077666,-4.566285,-0.080848,-4.211642
14.100000,2.346630,9.027370,-0.078221,-4.597602,-0.081450,-4.237973
14.200000,2.363280,9.120700,-0.078776,-4.645134,-0.082052,-4.279209
14.300000,2.379960,9.218830,-0.079332,-4.695112,-0.082656,-4.322639
14.400000,2.396660,9.253480,-0.079889,-4.712759,-0.083261,-4.336263
14.500000,2.413200,9.340420,-0.080440,-4.757037,-0.083860,-4.374381
14.600000,2.429890,9.412590,-0.080996,-4.793793,-0.084465,-4.405513
14.700000,2.446590,9.529090,-0.081553,-4.853126,-0.085071,-4.457339
14.800000,2.463240,9.547160,-0.082108,-4.862329,-0.085676,-4.463093
14.900000,2.479860,9.622810,-0.082662,-4.900857,-0.086279,-4.495742
15.000000,2.496570,9.764230,-0.083219,-4.972882,-0.086887,-4.559043
15.100000,2.513270,9.790150,-0.083776,-4.986082,-0.087494,-4.568370
15.200000,2.529940,9.876110,-0.084331,-5.029862,-0.088101,-4.605687
15.300000,2.546610,9.977610,-0.084887,-5.081555,-0.088708,-4.650197
15.400000,2.563260,10.057570,-0.085442,-5.122278,-0.089314,-4.684621
15.500000,2.579940,10.142450,-0.085998,-5.165507,-0.089923,-4.721284
15.600000,2.596570,10.184400,-0.086552,-5.186872,-0.090529,-4.737936
15.700000,2.613260,10.225110,-0.087109,-5.207606,-0.091138,-4.753978
15.800000,2.629840,10.329840,-0.087661,-5.260944,-0.091744,-4.799763
15.900000,2.646560,10.457860,-0.088219,-5.326144,-0.092355,-4.856279
16.000000,2.663290,10.479070,-0.088776,-5.336947,-0.092967,-4.863152
16.100000,2.680010,10.561170,-0.089334,-5.378760,-0.093579,-4.898255
16.200000,2.696590,10.645440,-0.089886,-5.421678,-0.094186,-4.934343
16.300000,2.713240,10.725050,-0.090441,-5.462223,-0.094796,-4.968212
16.400000,2.729930,10.817440,-0.090998,-5.509277,-0.095408,-5.007946
16.500000,2.746570,10.856940,-0.091552,-5.529394,-0.096018,-5.023165
16.600000,2.763290,10.989140,-0.092110,-5.596723,-0.096632,-5.081211
16.700000,2.779920,11.049030,-0.092664,-5.627225,-0.097242,-5.105784
16.800000,2.796580,11.156090,-0.093219,-5.681750,-0.097855,-5.152101
16.900000,2.813210,11.217650,-0.093774,-5.713102,-0.098466,-5.177364
17.000000,2.829890,11.319780,-0.094330,-5.765117,-0.099080,-5.221295
17.100000,2.846500,11.421900,-0.094883,-5.817126,-0.099691,-5.265178
17.200000,2.863200,11.470980,-0.095440,-5.842122,-0.100307,-5.284550
17.300000,2.879910,11.526620,-0.095997,-5.870459,-0.100923,-5.306913
17.400000,2.896640,11.585920,-0.096555,-5.900661,-0.101540,-5.330924
17.500000,2.913250,11.667210,-0.097108,-5.942061,-0.102153,-5.365038
17.600000,2.929890,11.738060,-0.097663,-5.978145,-0.102767,-5.394301
17.700000,2.946640,11.850780,-0.098221,-6.035553,-0.103386,-5.442733
17.800000,2.963320,11.940680,-0.098777,-6.081338,-0.104003,-5.480640
17.900000,2.979950,11.995460,-0.099332,-6.109238,-0.104618,-5.502397
18.000000,2.996570,12.068190,-0.099886,-6.146279,-0.105233,-5.532354
18.100000,3.013270,12.172580,-0.100442,-6.199444,-0.105852,-5.576757
18.200000,3.029960,12.249210,-0.100999,-6.238471,-0.106471,-5.608394
18.300000,3.046670,12.336340,-0.101556,-6.282846,-0.107091,-5.644788
18.400000,3.063250,12.424240,-0.102108,-6.327613,-0.107706,-5.681511
18.500000,3.079890,12.499120,-0.102663,-6.365750,-0.108324,-5.712223
18.600000,3.096590,12.583230,-0.103220,-6.408586,-0.108944,-5.747094
18.700000,3.113310,12.620450,-0.103777,-6.427542,-0.109566,-5.760511
18.800000,3.129960,12.728870,-0.104332,-6.482760,-0.110185,-5.806401
18.900000,3.146590,12.826590,-0.104886,-6.532529,-0.110805,-5.847356
19.000000,3.163240,12.904210,-0.105441,-6.572060,-0.111425,-5.879093
19.100000,3.179880,12.935880,-0.105996,-6.588190,-0.112045,-5.889868
19.200000,3.196520,13.052540,-0.106551,-6.647604,-0.112666,-5.939297
19.300000,3.213200,13.142820,-0.107107,-6.693583,-0.113288,-5.976656
19.400000,3.229930,13.222560,-0.107664,-6.734195,-0.113913,-6.009162
19.500000,3.246630,13.279290,-0.108221,-6.763087,-0.114537,-6.031179
19.600000,3.263310,13.349010,-0.108777,-6.798595,-0.115161,-6.059064
19.700000,3.279930,13.450770,-0.109331,-6.850421,-0.115782,-6.101458
19.800000,3.296590,13.537140,-0.109886,-6.894409,-0.116406,-6.136807
19.900000,3.313220,13.609810,-0.110441,-6.931419,-0.117029,-6.165909
20.000000,3.329900,13.727000,-0.110997,-6.991104,-0.117654,-6.215114
20.100000,3.346560,13.766930,-0.111552,-7.011440,-0.118279,-6.229300
20.200000,3.363190,13.893290,-0.112106,-7.075794,-0.118903,-6.282553
20.300000,3.379910,13.942170,-0.112664,-7.100689,-0.119531,-6.300699
20.400000,3.396610,14.051020,-0.113220,-7.156126,-0.120159,-6.345907
20.500000,3.413270,14.090900,-0.113776,-7.176436,-0.120785,-6.359933
20.600000,3.429860,14.222970,-0.114329,-7.243699,-0.121409,-6.415537
20.700000,3.446580,14.255250,-0.114886,-7.260139,-0.122039,-6.426051
20.800000,3.463280,14.360360,-0.115443,-7.313671,-0.122668,-6.469362
20.900000,3.479950,14.425990,-0.115998,-7.347096,-0.123296,-6.494845
21.000000,3.496610,14.504350,-0.116554,-7.387005,-0.123925,-6.526022
21.100000,3.513230,14.569200,-0.117108,-7.420033,-0.124552,-6.551090
21.200000,3.529920,14.669260,-0.117664,-7.470993,-0.125182,-6.591926
21.300000,3.546640,14.787720,-0.118221,-7.531324,-0.125814,-6.640961
21.400000,3.563280,14.879430,-0.118776,-7.578031,-0.126443,-6.677943
21.500000,3.579910,14.923400,-0.119330,-7.600425,-0.127073,-6.693464
21.600000,3.596580,15.008130,-0.119886,-7.643578,-0.127704,-6.727220
21.700000,3.613270,15.133090,-0.120442,-7.707219,-0.128336,-6.778944
21.800000,3.629970,15.230490,-0.120999,-7.756825,-0.128969,-6.818257
21.900000,3.646580,15.267610,-0.121553,-7.775730,-0.129599,-6.830569
22.000000,3.663240,15.365150,-0.122108,-7.825407,-0.130232,-6.869862
22.100000,3.679960,15.458050,-0.122665,-7.872720,-0.130867,-6.907010
22.200000,3.696620,15.546700,-0.123221,-7.917869,-0.131500,-6.942224
22.300000,3.713260,15.603560,-0.123775,-7.946828,-0.132133,-6.963207
22.400000,3.729930,15.673250,-0.124331,-7.982321,-0.132767,-6.989871
22.500000,3.746600,15.757580,-0.124887,-8.025270,-0.133402,-7.023020
22.600000,3.763260,15.876250,-0.125442,-8.085708,-0.134037,-7.071420
22.700000,3.779880,15.935890,-0.125996,-8.116082,-0.134670,-7.093488
22.800000,3.796530,16.048780,-0.126551,-8.173577,-0.135306,-7.139202
22.900000,3.813220,16.080920,-0.127107,-8.189945,-0.135943,-7.148943
23.000000,3.830010,16.207290,-0.127667,-8.254305,-0.136584,-7.200503
23.100000,3.846620,16.266900,-0.128221,-8.284664,-0.137219,-7.222399
23.200000,3.863220,16.370610,-0.128774,-8.337483,-0.137854,-7.263832
23.300000,3.879920,16.465560,-0.129331,-8.385841,-0.138493,-7.301294
23.400000,3.896580,16.559700,-0.129886,-8.433786,-0.139131,-7.338355
23.500000,3.913240,16.602400,-0.130441,-8.455533,-0.139769,-7.352582
23.600000,3.929910,16.704810,-0.130997,-8.507690,-0.140409,-7.393208
23.700000,3.946560,16.793540,-0.131552,-8.552880,-0.141048,-7.427731
23.800000,3.963230,16.868870,-0.132108,-8.591245,-0.141688,-7.456276
23.900000,3.979900,16.961620,-0.132663,-8.638482,-0.142328,-7.492472
24.000000,3.996560,17.053220,-0.133219,-8.685134,-0.142969,-7.528112
24.100000,4.013200,17.163390,-0.133773,-8.741243,-0.143609,-7.571898
24.200000,4.029890,17.205140,-0.134330,-8.762506,-0.144251,-7.585441
24.300000,4.046560,17.307850,-0.134885,-8.814816,-0.144893,-7.625826
24.400000,4.063260,17.396250,-0.135442,-8.859837,-0.145537,-7.659843
24.500000,4.079860,17.491490,-0.135995,-8.908343,-0.146177,-7.696850
24.600000,4.096570,17.572290,-0.136552,-8.949494,-0.146822,-7.727420
24.700000,4.113210,17.637580,-0.137107,-8.982746,-0.147465,-7.751148
24.800000,4.129900,17.714110,-0.137663,-9.021722,-0.148110,-7.779762
24.900000,4.146550,17.821700,-0.138218,-9.076517,-0.148753,-7.821976
25.000000,4.163220,17.898240,-0.138774,-9.115499,-0.149398,-7.850505
25.100000,4.179880,17.997040,-0.139329,-9.165817,-0.150043,-7.888750
25.200000,4.196590,18.079240,-0.139886,-9.207681,-0.150691,-7.919653
25.300000,4.213280,18.189640,-0.140443,-9.263908,-0.151338,-7.962860
25.400000,4.229880,18.242050,-0.140996,-9.290600,-0.151982,-7.980662
25.500000,4.246530,18.338500,-0.141551,-9.339721,-0.152628,-8.017674
25.600000,4.263260,18.440960,-0.142109,-9.391904,-0.153278,-8.057233
25.700000,4.279940,18.488340,-0.142665,-9.416034,-0.153926,-8.072699
25.800000,4.296520,18.579810,-0.143217,-9.462620,-0.154571,-8.107408
25.900000,4.313220,18.679260,-0.143774,-9.513269,-0.155221,-8.145508
26.000000,4.329900,18.765530,-0.144330,-9.557206,-0.155870,-8.177814
26.100000,4.346570,18.885300,-0.144886,-9.618204,-0.156520,-8.224664
26.200000,4.363220,18.925220,-0.145441,-9.638535,-0.157169,-8.236700
26.300000,4.379900,19.055310,-0.145997,-9.704790,-0.157820,-8.287923
26.400000,4.396580,19.136170,-0.146553,-9.745971,-0.158471,-8.317673
26.500000,4.413310,19.228220,-0.147110,-9.792852,-0.159125,-8.352222
26.600000,4.429990,19.329330,-0.147666,-9.844347,-0.159777,-8.390668
26.700000,4.446570,19.356690,-0.148219,-9.858281,-0.160426,-8.397097
26.800000,4.463250,19.480150,-0.148775,-9.921159,-0.161079,-8.445139
26.900000,4.479910,19.556690,-0.149330,-9.960140,-0.161731,-8.472789
27.000000,4.496600,19.621380,-0.149887,-9.993087,-0.162386,-8.495256
27.100000,4.513180,19.759650,-0.150439,-10.063507,-0.163036,-8.549560
27.200000,4.529870,19.812760,-0.150996,-10.090556,-0.163691,-8.566926
27.300000,4.546600,19.902410,-0.151553,-10.136214,-0.164348,-8.600037
27.400000,4.563210,19.980980,-0.152107,-10.176230,-0.165001,-8.628354
27.500000,4.579880,20.084940,-0.152663,-10.229176,-0.165656,-8.667563
27.600000,4.596510,20.150180,-0.153217,-10.262402,-0.166311,-8.690028
27.700000,4.613240,20.245660,-0.153775,-10.311030,-0.166970,-8.725455
27.800000,4.629930,20.315100,-0.154331,-10.346395,-0.167627,-8.749626
27.900000,4.646630,20.450620,-0.154888,-10.415415,-0.168286,-8.802196
28.000000,4.663230,20.496870,-0.155441,-10.438970,-0.168941,-8.816326
28.100000,4.679870,20.633620,-0.155996,-10.508616,-0.169598,-8.869318
28.200000,4.696560,20.712030,-0.156552,-10.548550,-0.170257,-8.897154
28.300000,4.713270,20.782930,-0.157109,-10.584659,-0.170918,-8.921714
28.400000,4.729890,20.889610,-0.157663,-10.638991,-0.171575,-8.961616
28.500000,4.746550,20.969910,-0.158218,-10.679887,-0.172235,-8.990133
28.600000,4.763250,21.039680,-0.158775,-10.715421,-0.172896,-9.014080
28.700000,4.779930,21.142000,-0.159331,-10.767532,-0.173557,-9.051931
28.800000,4.796630,21.229610,-0.159888,-10.812152,-0.174220,-9.083422
28.900000,4.813260,21.338400,-0.160442,-10.867558,-0.174880,-9.123945
29.000000,4.829920,21.413280,-0.160997,-10.905694,-0.175541,-9.149906
29.100000,4.846560,21.491600,-0.161552,-10.945582,-0.176203,-9.177301
29.200000,4.863270,21.606500,-0.162109,-11.004100,-0.176867,-9.220236
29.300000,4.879880,21.664440,-0.162663,-11.033609,-0.177528,-9.238852
29.400000,4.896560,21.809950,-0.163219,-11.107716,-0.178192,-9.294730
29.500000,4.913250,21.858410,-0.163775,-11.132397,-0.178858,-9.309189
29.600000,4.929910,21.958500,-0.164330,-11.183372,-0.179522,-9.345605
29.700000,4.946540,22.041070,-0.164885,-11.225425,-0.180185,-9.374524
29.800000,4.963180,22.124210,-0.165439,-11.267768,-0.180850,-9.403636
29.900000,4.979940,22.223650,-0.165998,-11.318412,-0.181519,-9.439578
30.000000,4.996680,22.312880,-0.166556,-11.363856,-0.182189,-9.471138
30.100000,5.013310,22.425380,-0.167110,-11.421152,-0.182854,-9.512560
30.200000,5.029930,22.502740,-0.167664,-11.460551,-0.183519,-9.539026
30.300000,5.046590,22.551290,-0.168220,-11.485278,-0.184187,-9.553228
30.400000,5.063280,22.692410,-0.168776,-11.557150,-0.184856,-9.606580
30.500000,5.079950,22.760040,-0.169332,-11.591593,-0.185525,-9.628769
30.600000,5.096560,22.851680,-0.169885,-11.638265,-0.186191,-9.661095
30.700000,5.113200,22.991930,-0.170440,-11.709694,-0.186860,-9.713894
30.800000,5.129900,23.084280,-0.170997,-11.756727,-0.187531,-9.746366
30.900000,5.146570,23.135760,-0.171552,-11.782946,-0.188202,-9.761554
31.000000,5.163190,23.259440,-0.172106,-11.845936,-0.188871,-9.807175
31.100000,5.179850,23.320530,-0.172662,-11.877048,-0.189542,-9.826337
31.200000,5.196550,23.445650,-0.173218,-11.940771,-0.190215,-9.872411
31.300000,5.213250,23.529430,-0.173775,-11.983440,-0.190888,-9.901018
31.400000,5.229910,23.616070,-0.174330,-12.027566,-0.191561,-9.930796
31.500000,5.246540,23.692610,-0.174885,-12.066547,-0.192232,-9.956293
31.600000,5.263250,23.753520,-0.175442,-12.097568,-0.192907,-9.975151
31.700000,5.279950,23.878890,-0.175998,-12.161419,-0.193583,-10.021029
31.800000,5.296600,23.965160,-0.176553,-12.205356,-0.194256,-10.050460
31.900000,5.313220,24.035050,-0.177107,-12.240950,-0.194930,-10.072988
32.000000,5.329880,24.158830,-0.177663,-12.303991,-0.195605,-10.118031
32.100000,5.346570,24.240920,-0.178219,-12.345799,-0.196281,-10.145543
32.200000,5.363260,24.327510,-0.178775,-12.389899,-0.196959,-10.174891
32.300000,5.379960,24.480020,-0.179332,-12.467572,-0.197637,-10.231737
32.400000,5.396530,24.492740,-0.179884,-12.474050,-0.198310,-10.230164
32.500000,5.413200,24.623970,-0.180440,-12.540885,-0.198988,-10.278008
32.600000,5.429950,24.721490,-0.180998,-12.590551,-0.199669,-10.311683
32.700000,5.446600,24.852970,-0.181553,-12.657514,-0.200347,-10.359500
32.800000,5.463190,24.921850,-0.182106,-12.692594,-0.201023,-10.381192
32.900000,5.479860,25.010550,-0.182662,-12.737769,-0.201703,-10.411062
33.000000,5.496580,25.057070,-0.183219,-12.761461,-0.202385,-10.423315
33.100000,5.513260,25.171730,-0.183775,-12.819857,-0.203066,-10.463883
33.200000,5.529890,25.266920,-0.184330,-12.868337,-0.203745,-10.496320
33.300000,5.546570,25.354990,-0.184886,-12.913190,-0.204427,-10.525727
33.400000,5.563240,25.488470,-0.185441,-12.981171,-0.205109,-10.573925
33.500000,5.579970,25.557710,-0.185999,-13.016435,-0.205794,-10.595391
33.600000,5.596600,25.633260,-0.186553,-13.054912,-0.206475,-10.619475
33.700000,5.613230,25.775110,-0.187108,-13.127156,-0.207157,-10.670964
33.800000,5.629910,25.844650,-0.187664,-13.162572,-0.207841,-10.692436
33.900000,5.646560,25.892460,-0.188219,-13.186922,-0.208524,-10.704897
34.000000,5.663190,26.010620,-0.188773,-13.247100,-0.209207,-10.746405
34.100000,5.679850,26.136440,-0.189328,-13.311180,-0.209892,-10.790996
34.200000,5.696570,26.202350,-0.189886,-13.344747,-0.210580,-10.810771
34.300000,5.713300,26.298570,-0.190443,-13.393752,-0.211269,-10.843001
34.400000,5.729940,26.402580,-0.190998,-13.446724,-0.211954,-10.878426
34.500000,5.746550,26.529720,-0.191552,-13.511475,-0.212639,-10.923330
34.600000,5.763220,26.606010,-0.192107,-13.550330,-0.213326,-10.947212
34.700000,5.779900,26.695900,-0.192663,-13.596110,-0.214015,-10.976638
34.800000,5.796620,26.764290,-0.193221,-13.630941,-0.214705,-10.997161
34.900000,5.813310,26.891860,-0.193777,-13.695912,-0.215395,-11.041959
35.000000,5.829910,27.008810,-0.194330,-13.755474,-0.216081,-11.082368
35.100000,5.846590,27.098740,-0.194886,-13.801275,-0.216772,-11.111595
35.200000,5.863270,27.152700,-0.195442,-13.828757,-0.217463,-11.126032
35.300000,5.879950,27.266260,-0.195998,-13.886592,-0.218154,-11.164843
35.400000,5.896560,27.384230,-0.196552,-13.946674,-0.218843,-11.205427
35.500000,5.913240,27.459220,-0.197108,-13.984866,-0.219535,-11.228337
35.600000,5.929910,27.529800,-0.197664,-14.020812,-0.220227,-11.249407
35.700000,5.946590,27.636890,-0.198220,-14.075352,-0.220921,-11.285341
35.800000,5.963220,27.739420,-0.198774,-14.127571,-0.221612,-11.319377
35.900000,5.979920,27.869800,-0.199331,-14.193973,-0.222307,-11.364679
36.000000,5.996570,27.915540,-0.199886,-14.217268,-0.223001,-11.375440
36.100000,6.013240,28.028120,-0.200441,-14.274604,-0.223695,-11.413384
36.200000,6.029920,28.120850,-0.200997,-14.321831,-0.224391,-11.443181
36.300000,6.046550,28.209390,-0.201552,-14.366924,-0.225085,-11.471247
36.400000,6.063210,28.332240,-0.202107,-14.429491,-0.225781,-11.513190
36.500000,6.079940,28.419270,-0.202665,-14.473815,-0.226480,-11.540484
36.600000,6.096610,28.541930,-0.203220,-14.536286,-0.227177,-11.582217
36.700000,6.113200,28.611680,-0.203773,-14.571809,-0.227871,-11.602463
36.800000,6.129930,28.716940,-0.204331,-14.625417,-0.228572,-11.636991
36.900000,6.146630,28.835640,-0.204888,-14.685871,-0.229272,-11.676917
37.000000,6.163320,28.875470,-0.205444,-14.706156,-0.229972,-11.684865
37.100000,6.179930,29.035990,-0.205998,-14.787908,-0.230669,-11.741634
37.200000,6.196590,29.118740,-0.206553,-14.830053,-0.231369,-11.766861
37.300000,6.213240,29.181200,-0.207108,-14.861863,-0.232068,-11.783852
37.400000,6.229920,29.301350,-0.207664,-14.923055,-0.232770,-11.824074
37.500000,6.246590,29.411750,-0.208220,-14.979281,-0.233471,-11.860300
37.600000,6.263180,29.495850,-0.208773,-15.022113,-0.234170,-11.885906
37.700000,6.279890,29.566690,-0.209330,-15.058192,-0.234874,-11.906065
37.800000,6.296580,29.687440,-0.209886,-15.119689,-0.235578,-11.946278
37.900000,6.313270,29.802800,-0.210442,-15.178441,-0.236282,-11.984255
38.000000,6.329860,29.886680,-0.210995,-15.221161,-0.236983,-12.009567
38.100000,6.346540,29.997430,-0.211551,-15.277566,-0.237688,-12.045576
38.200000,6.363230,30.113460,-0.212108,-15.336659,-0.238394,-12.083636
38.300000,6.379920,30.177690,-0.212664,-15.369371,-0.239100,-12.100859
38.400000,6.396570,30.292810,-0.213219,-15.428001,-0.239805,-12.138458
38.500000,6.413230,30.396680,-0.213774,-15.480902,-0.240511,-12.171482
38.600000,6.429960,30.481850,-0.214332,-15.524279,-0.241221,-12.196929
38.700000,6.446630,30.580060,-0.214888,-15.574297,-0.241928,-12.227572
38.800000,6.463300,30.727970,-0.215443,-15.649627,-0.242636,-12.278019
38.900000,6.479910,30.816560,-0.215997,-15.694745,-0.243342,-12.304727
39.000000,6.496600,30.914050,-0.216553,-15.744396,-0.244052,-12.334895
39.100000,6.513280,31.005040,-0.217109,-15.790737,-0.244762,-12.362421
39.200000,6.529960,31.101010,-0.217665,-15.839614,-0.245473,-12.391879
39.300000,6.546550,31.194240,-0.218218,-15.887096,-0.246180,-12.420240
39.400000,6.563170,31.321190,-0.218772,-15.951751,-0.246889,-12.461949
39.500000,6.579930,31.379660,-0.219331,-15.981530,-0.247604,-12.476285
39.600000,6.596600,31.500030,-0.219887,-16.042834,-0.248316,-12.515228
39.700000,6.613260,31.612590,-0.220442,-16.100160,-0.249028,-12.551008
39.800000,6.629890,31.718240,-0.220996,-16.153967,-0.249740,-12.584000
39.900000,6.646590,31.771850,-0.221553,-16.181270,-0.250454,-12.596261
40.000000,6.663250,31.891030,-0.222108,-16.241968,-0.251168,-12.634492
40.100000,6.679950,32.030750,-0.222665,-16.313127,-0.251884,-12.680765
40.200000,6.696550,32.120290,-0.223218,-16.358729,-0.252596,-12.707161
40.300000,6.713270,32.197050,-0.223776,-16.397823,-0.253314,-12.728389
40.400000,6.729950,32.302320,-0.224332,-16.451436,-0.254030,-12.760858
40.500000,6.746640,32.437760,-0.224888,-16.520416,-0.254748,-12.805172
40.600000,6.763260,32.521430,-0.225442,-16.563028,-0.255463,-12.829026
40.700000,6.779900,32.623810,-0.225997,-16.615170,-0.256179,-12.860197
40.800000,6.796590,32.702510,-0.226553,-16.655252,-0.256898,-12.881954
40.900000,6.813250,32.845640,-0.227108,-16.728147,-0.257616,-12.929045
41.000000,6.829900,32.923650,-0.227663,-16.767877,-0.258335,-12.950446
41.100000,6.846470,33.078700,-0.228216,-16.846844,-0.259050,-13.002130
41.200000,6.863270,33.127330,-0.228776,-16.871611,-0.259776,-13.011797
41.300000,6.879970,33.268180,-0.229332,-16.943345,-0.260498,-13.057688
41.400000,6.896580,33.347650,-0.229886,-16.983819,-0.261217,-13.079477
41.500000,6.913200,33.430440,-0.230440,-17.025983,-0.261936,-13.102516
41.600000,6.929870,33.535530,-0.230996,-17.079505,-0.262659,-13.134213
41.700000,6.946560,33.600280,-0.231552,-17.112482,-0.263382,-13.150053
41.800000,6.963260,33.773500,-0.232109,-17.200702,-0.264107,-13.208270
41.900000,6.979890,33.845000,-0.232663,-17.237117,-0.264829,-13.226678
42.000000,6.996540,33.947710,-0.233218,-17.289427,-0.265553,-13.257221
42.100000,7.013230,34.075190,-0.233774,-17.354352,-0.266279,-13.297350
42.200000,7.029890,34.156700,-0.234330,-17.395864,-0.267004,-13.319497
42.300000,7.046610,34.269530,-0.234887,-17.453328,-0.267732,-13.353768
42.400000,7.063220,34.359920,-0.235441,-17.499364,-0.268456,-13.379302
42.500000,7.079910,34.438760,-0.235997,-17.539516,-0.269184,-13.400243
42.600000,7.096560,34.569320,-0.236552,-17.606010,-0.269910,-13.441273
42.700000,7.113250,34.674110,-0.237108,-17.659379,-0.270639,-13.472193
42.800000,7.129890,34.809470,-0.237663,-17.728317,-0.271367,-13.514952
42.900000,7.146550,34.899910,-0.238218,-17.774378,-0.272095,-13.540195
43.000000,7.163240,35.009930,-0.238775,-17.830411,-0.272826,-13.572961
43.100000,7.179920,35.088450,-0.239331,-17.870401,-0.273557,-13.593466
43.200000,7.196540,35.214060,-0.239885,-17.934373,-0.274285,-13.632192
43.300000,7.213220,35.303530,-0.240441,-17.979940,-0.275017,-13.656831
43.400000,7.229930,35.430020,-0.240998,-18.044361,-0.275750,-13.695712
43.500000,7.246630,35.524300,-0.241554,-18.092377,-0.276484,-13.722085
43.600000,7.263260,35.626810,-0.242109,-18.144585,-0.277215,-13.751624
43.700000,7.279880,35.720870,-0.242663,-18.192490,-0.277947,-13.777852
43.800000,7.296560,35.862570,-0.243219,-18.264657,-0.278681,-13.822351
43.900000,7.313310,35.960220,-0.243777,-18.314390,-0.279419,-13.849763
44.000000,7.329970,36.059240,-0.244332,-18.364820,-0.280154,-13.877701
44.100000,7.346590,36.163460,-0.244886,-18.417899,-0.280887,-13.907607
44.200000,7.363220,36.283610,-0.245441,-18.479091,-0.281621,-13.943570
44.300000,7.379900,36.394280,-0.245997,-18.535455,-0.282358,-13.975795
44.400000,7.396580,36.461690,-0.246553,-18.569786,-0.283096,-13.991356
44.500000,7.413230,36.630830,-0.247108,-18.655929,-0.283833,-14.045906
44.600000,7.429860,36.735210,-0.247662,-18.709089,-0.284570,-14.075558
44.700000,7.446600,36.787650,-0.248220,-18.735796,-0.285312,-14.085197
44.800000,7.463300,36.946570,-0.248777,-18.816734,-0.286052,-14.135569
44.900000,7.479980,37.027000,-0.249333,-18.857696,-0.286793,-14.155857
45.000000,7.496620,37.129150,-0.249887,-18.909721,-0.287532,-14.184421
45.100000,7.513260,37.253040,-0.250442,-18.972817,-0.288272,-14.221227
45.200000,7.529960,37.332210,-0.250999,-19.013138,-0.289015,-14.240866
45.300000,7.546610,37.468940,-0.251554,-19.082774,-0.289756,-14.282433
45.400000,7.563260,37.579300,-0.252109,-19.138980,-0.290498,-14.313878
45.500000,7.579920,37.706820,-0.252664,-19.203926,-0.291240,-14.351785
45.600000,7.596590,37.800290,-0.253220,-19.251530,-0.291984,-14.376664
45.700000,7.613270,37.878510,-0.253776,-19.291367,-0.292729,-14.395687
45.800000,7.629920,38.036730,-0.254331,-19.371948,-0.293473,-14.445067
45.900000,7.646560,38.164030,-0.254885,-19.436781,-0.294217,-14.482631
46.000000,7.663220,38.233030,-0.255441,-19.471922,-0.294963,-14.498001
46.100000,7.679930,38.337540,-0.255998,-19.525149,-0.295711,-14.526756
46.200000,7.696580,38.418870,-0.256553,-19.566570,-0.296457,-14.546714
46.300000,7.713160,38.561930,-0.257105,-19.639430,-0.297201,-14.590028
46.400000,7.729900,38.671780,-0.257663,-19.695376,-0.297952,-14.620600
46.500000,7.746590,38.772990,-0.258220,-19.746922,-0.298702,-14.647878
46.600000,7.763260,38.897680,-0.258775,-19.810426,-0.299452,-14.683976
46.700000,7.779920,38.986760,-0.259331,-19.855794,-0.300201,-14.706578
46.800000,7.796600,39.130550,-0.259887,-19.929025,-0.300952,-14.749737
46.900000,7.813260,39.296230,-0.260442,-20.013406,-0.301703,-14.801074
47.000000,7.830000,39.373460,-0.261000,-20.052739,-0.302457,-14.818974
47.100000,7.846650,39.466020,-0.261555,-20.099879,-0.303209,-14.842655
47.200000,7.863280,39.573460,-0.262109,-20.154598,-0.303960,-14.871890
47.300000,7.879930,39.674030,-0.262664,-20.205818,-0.304712,-14.898470
47.400000,7.896630,39.783260,-0.263221,-20.261448,-0.305467,-14.928209
47.500000,7.913280,39.924560,-0.263776,-20.333411,-0.306221,-14.969946
47.600000,7.929910,40.019590,-0.264330,-20.381810,-0.306974,-14.994279
47.700000,7.946570,40.153240,-0.264886,-20.449877,-0.307729,-15.032998
47.800000,7.963230,40.230150,-0.265441,-20.489047,-0.308485,-15.050414
47.900000,7.979920,40.350620,-0.265997,-20.550402,-0.309243,-15.084050
48.000000,7.996520,40.453070,-0.266551,-20.602579,-0.309997,-15.110948
48.100000,8.013240,40.582700,-0.267108,-20.668599,-0.310757,-15.147851
48.200000,8.029970,40.713450,-0.267666,-20.735190,-0.311518,-15.185091
48.300000,8.046650,40.829730,-0.268222,-20.794411,-0.312278,-15.216899
48.400000,8.063240,40.919280,-0.268775,-20.840018,-0.313034,-15.238749
48.500000,8.079890,41.049430,-0.269330,-20.906303,-0.313793,-15.275615
48.600000,8.096530,41.164380,-0.269884,-20.964847,-0.314552,-15.306763
48.700000,8.113260,41.305840,-0.270442,-21.036892,-0.315316,-15.347633
48.800000,8.129960,41.377250,-0.270999,-21.073260,-0.316080,-15.362435
48.900000,8.146510,41.505070,-0.271550,-21.138359,-0.316837,-15.398230
49.000000,8.163250,41.621490,-0.272108,-21.197651,-0.317603,-15.429593
49.100000,8.179900,41.725960,-0.272663,-21.250857,-0.318366,-15.456527
49.200000,8.196590,41.856140,-0.273220,-21.317157,-0.319131,-15.492891
49.300000,8.213240,41.987620,-0.273775,-21.384119,-0.319895,-15.529689
49.400000,8.229910,42.110550,-0.274330,-21.446727,-0.320660,-15.563239
49.500000,8.246590,42.211920,-0.274886,-21.498354,-0.321427,-15.588751
49.600000,8.263270,42.277290,-0.275442,-21.531647,-0.322194,-15.600920
49.700000,8.279940,42.458020,-0.275998,-21.623692,-0.322961,-15.655596
49.800000,8.296520,42.537900,-0.276551,-21.664375,-0.323725,-15.673077
49.900000,8.313230,42.677310,-0.277108,-21.735376,-0.324495,-15.712336
50.000000,8.329900,42.822370,-0.277663,-21.809254,-0.325264,-15.753624
50.100000,8.346580,42.910050,-0.278219,-21.853909,-0.326034,-15.773729
50.200000,8.363210,43.068340,-0.278774,-21.934525,-0.326802,-15.819757
50.300000,8.379920,43.136610,-0.279331,-21.969295,-0.327575,-15.832597
50.400000,8.396570,43.259980,-0.279886,-22.032127,-0.328345,-15.865650
50.500000,8.413280,43.364150,-0.280443,-22.085180,-0.329119,-15.891553
50.600000,8.429950,43.466180,-0.280998,-22.137144,-0.329892,-15.916643
50.700000,8.446600,43.600530,-0.281553,-22.205568,-0.330664,-15.953516
50.800000,8.463270,43.757480,-0.282109,-22.285502,-0.331438,-15.998561
50.900000,8.479960,43.869170,-0.282665,-22.342385,-0.332213,-16.026967
51.000000,8.496650,44.009180,-0.283222,-22.413691,-0.332989,-16.065648
51.100000,8.513250,44.092130,-0.283775,-22.455937,-0.333761,-16.083504
51.200000,8.529910,44.248010,-0.284330,-22.535326,-0.334537,-16.127850
51.300000,8.546570,44.364500,-0.284886,-22.594654,-0.335313,-16.157761
51.400000,8.563280,44.448310,-0.285443,-22.637338,-0.336092,-16.175676
51.500000,8.579870,44.630650,-0.285996,-22.730203,-0.336866,-16.229464
51.600000,8.596540,44.744760,-0.286551,-22.788319,-0.337645,-16.258296
51.700000,8.613290,44.835610,-0.287110,-22.834589,-0.338428,-16.278558
51.800000,8.629900,44.918860,-0.287663,-22.876988,-0.339205,-16.296117
51.900000,8.646570,45.091180,-0.288219,-22.964749,-0.339985,-16.345872
52.000000,8.663220,45.173090,-0.288774,-23.006466,-0.340765,-16.362797
52.100000,8.679900,45.336670,-0.289330,-23.089776,-0.341547,-16.409211
52.200000,8.696570,45.416650,-0.289886,-23.130510,-0.342329,-16.425307
52.300000,8.713280,45.560860,-0.290443,-23.203955,-0.343114,-16.464537
52.400000,8.729880,45.705110,-0.290996,-23.277421,-0.343894,-16.503785
52.500000,8.746580,45.824280,-0.291553,-23.338114,-0.344680,-16.533825
52.600000,8.763300,45.947930,-0.292110,-23.401089,-0.345467,-16.565397
52.700000,8.779960,46.055950,-0.292665,-23.456103,-0.346251,-16.591315
52.800000,8.796550,46.203140,-0.293218,-23.531066,-0.347033,-16.631326
52.900000,8.813210,46.321990,-0.293774,-23.591596,-0.347820,-16.661006
53.000000,8.829920,46.431740,-0.294331,-23.647491,-0.348609,-16.687309
53.100000,8.846590,46.539360,-0.294886,-23.702301,-0.349396,-16.712817
53.200000,8.863250,46.675770,-0.295442,-23.771774,-0.350184,-16.748602
53.300000,8.879880,46.796520,-0.295996,-23.833272,-0.350971,-16.778719
53.400000,8.896550,46.915920,-0.296552,-23.894082,-0.351761,-16.808252
53.500000,8.913240,47.052350,-0.297108,-23.963565,-0.352552,-16.843798
53.600000,8.929940,47.181100,-0.297665,-24.029137,-0.353344,-16.876512
53.700000,8.946560,47.337430,-0.298219,-24.108755,-0.354133,-16.919074
53.800000,8.963220,47.446330,-0.298774,-24.164217,-0.354925,-16.944578
53.900000,8.979930,47.586690,-0.299331,-24.235702,-0.355720,-16.981205
54.000000,8.996620,47.678050,-0.299887,-24.282231,-0.356514,-17.000298
54.100000,9.013250,47.790230,-0.300442,-24.339364,-0.357306,-17.026805
54.200000,9.029880,47.936590,-0.300996,-24.413905,-0.358099,-17.065417
54.300000,9.046560,48.057280,-0.301552,-24.475372,-0.358895,-17.094774
54.400000,9.063260,48.202620,-0.302109,-24.549393,-0.359692,-17.132808
54.500000,9.079920,48.321840,-0.302664,-24.610111,-0.360488,-17.161516
54.600000,9.096590,48.487230,-0.303220,-24.694343,-0.361285,-17.206533
54.700000,9.113270,48.568460,-0.303776,-24.735714,-0.362083,-17.221606
54.800000,9.129910,48.755780,-0.304330,-24.831115,-0.362880,-17.274253
54.900000,9.146600,48.849430,-0.304887,-24.878810,-0.363680,-17.293593
55.000000,9.163240,48.985550,-0.305441,-24.948136,-0.364479,-17.327944
55.100000,9.179920,49.078910,-0.305997,-24.995684,-0.365279,-17.347071
55.200000,9.196620,49.223290,-0.306554,-25.069216,-0.366082,-17.384147
55.300000,9.213310,49.391710,-0.307110,-25.154991,-0.366885,-17.429634
55.400000,9.229910,49.482260,-0.307664,-25.201108,-0.367683,-17.447643
55.500000,9.246530,49.638510,-0.308218,-25.280686,-0.368484,-17.488732
55.600000,9.263230,49.794040,-0.308774,-25.359896,-0.369289,-17.529411
55.700000,9.279920,49.889300,-0.309331,-25.408412,-0.370094,-17.548811
55.800000,9.296570,50.025480,-0.309886,-25.477768,-0.370898,-17.582573
55.900000,9.313210,50.178610,-0.310440,-25.555756,-0.371702,-17.622219
56.000000,9.329910,50.304060,-0.310997,-25.619647,-0.372510,-17.652014
56.100000,9.346600,50.409410,-0.311553,-25.673302,-0.373317,-17.674699
56.200000,9.363260,50.546300,-0.312109,-25.743019,-0.374124,-17.708400
56.300000,9.379910,50.692600,-0.312664,-25.817529,-0.374932,-17.745326
56.400000,9.396570,50.856920,-0.313219,-25.901217,-0.375740,-17.788463
56.500000,9.413250,50.960500,-0.313775,-25.953970,-0.376550,-17.810263
56.600000,9.429940,51.094370,-0.314331,-26.022149,-0.377361,-17.842572
56.700000,9.446570,51.182290,-0.314886,-26.066926,-0.378170,-17.858825
56.800000,9.463180,51.367320,-0.315439,-26.161161,-0.378978,-17.908902
56.900000,9.479890,51.485870,-0.315996,-26.221538,-0.379792,-17.935628
57.000000,9.496570,51.603860,-0.316552,-26.281630,-0.380605,-17.962119
