Repository: abubakardawood/tissue-phantom-material-database

Title:
A Database of Silicone Phantom Materials for Modeling Human Tissue Mechanics Across Varying Stiffnesses

Description:
This dataset contains processed mechanical compression test data for soft silicone phantoms
fabricated using Ecoflex (Smooth-On) with varying base materials and thinner concentrations.
The dataset provides force–compression measurements together with derived engineering and
true stress–strain quantities, intended for mechanical characterization, constitutive model
fitting, and the design of tissue-equivalent phantoms.

All files in this dataset are processed outputs generated from raw experimental measurements.
The raw data files are not included in this archive.

File: data/EF50_50T/EF50_50T_B3.csv (part 1 of 2)
EF50_50T_B_sample_3
Compression test;
Cylinder Diameter: 50mm;
Cylinder Height: 30mm;
Speed (mm/min): 10;
Machine: INSTRON 5900;
Load cell: 10kN;
Time (s),Compression (mm),Load (N),Engineering Strain [-],Engineering Stress (kPa),True Strain [-],True Stress (kPa)
0.000000,0.000000,0.018380,-0.000000,-0.009361,0.000000,-0.009361
0.100000,0.007350,0.085960,-0.000245,-0.043779,-0.000245,-0.043768
0.200000,0.027820,0.110130,-0.000927,-0.056089,-0.000928,-0.056037
0.300000,0.046300,0.161100,-0.001543,-0.082048,-0.001545,-0.081921
0.400000,0.063290,0.251930,-0.002110,-0.128307,-0.002112,-0.128036
0.500000,0.079950,0.318790,-0.002665,-0.162358,-0.002669,-0.161926
0.600000,0.096670,0.358880,-0.003222,-0.182776,-0.003228,-0.182187
0.700000,0.113360,0.420930,-0.003779,-0.214378,-0.003786,-0.213568
0.800000,0.130000,0.482730,-0.004333,-0.245852,-0.004343,-0.244787
0.900000,0.146690,0.570920,-0.004890,-0.290767,-0.004902,-0.289345
1.000000,0.163240,0.618120,-0.005441,-0.314806,-0.005456,-0.313093
1.100000,0.179970,0.681400,-0.005999,-0.347034,-0.006017,-0.344952
1.200000,0.196690,0.704910,-0.006556,-0.359008,-0.006578,-0.356654
1.300000,0.213380,0.799220,-0.007113,-0.407039,-0.007138,-0.404144
1.400000,0.229980,0.877330,-0.007666,-0.446820,-0.007696,-0.443395
1.500000,0.246690,0.870720,-0.008223,-0.443454,-0.008257,-0.439808
1.600000,0.263340,0.851290,-0.008778,-0.433558,-0.008817,-0.429753
1.700000,0.279980,0.887570,-0.009333,-0.452036,-0.009376,-0.447817
1.800000,0.296590,0.961750,-0.009886,-0.489815,-0.009936,-0.484973
1.900000,0.313260,0.983380,-0.010442,-0.500831,-0.010497,-0.495602
2.000000,0.329950,1.079060,-0.010998,-0.549561,-0.011059,-0.543516
2.100000,0.346660,1.113130,-0.011555,-0.566912,-0.011623,-0.560362
2.200000,0.363320,1.200780,-0.012111,-0.611552,-0.012185,-0.604146
2.300000,0.379930,1.260030,-0.012664,-0.641728,-0.012745,-0.633601
2.400000,0.396570,1.317160,-0.013219,-0.670824,-0.013307,-0.661956
2.500000,0.413270,1.371090,-0.013776,-0.698290,-0.013871,-0.688671
2.600000,0.429980,1.480610,-0.014333,-0.754068,-0.014436,-0.743261
2.700000,0.446580,1.507810,-0.014886,-0.767921,-0.014998,-0.756490
2.800000,0.463220,1.562730,-0.015441,-0.795892,-0.015561,-0.783603
2.900000,0.479920,1.630970,-0.015997,-0.830646,-0.016127,-0.817358
3.000000,0.496580,1.669690,-0.016553,-0.850366,-0.016691,-0.836290
3.100000,0.513230,1.786950,-0.017108,-0.910086,-0.017256,-0.894517
3.200000,0.529880,1.830020,-0.017663,-0.932022,-0.017821,-0.915560
3.300000,0.546560,1.878590,-0.018219,-0.956758,-0.018387,-0.939327
3.400000,0.563260,1.993160,-0.018775,-1.015108,-0.018954,-0.996049
3.500000,0.579950,2.031320,-0.019332,-1.034543,-0.019521,-1.014543
3.600000,0.596570,2.083410,-0.019886,-1.061072,-0.020086,-1.039972
3.700000,0.613240,2.118370,-0.020441,-1.078877,-0.020653,-1.056823
3.800000,0.629910,2.236520,-0.020997,-1.139050,-0.021221,-1.115134
3.900000,0.646610,2.279970,-0.021554,-1.161179,-0.021789,-1.136152
4.000000,0.663220,2.354660,-0.022107,-1.199218,-0.022355,-1.172707
4.100000,0.679880,2.423690,-0.022663,-1.234375,-0.022923,-1.206401
4.200000,0.696610,2.464490,-0.023220,-1.255154,-0.023494,-1.226009
4.300000,0.713270,2.559510,-0.023776,-1.303548,-0.024063,-1.272555
4.400000,0.729940,2.643540,-0.024331,-1.346344,-0.024632,-1.313586
4.500000,0.746530,2.715310,-0.024884,-1.382896,-0.025199,-1.348484
4.600000,0.763220,2.718150,-0.025441,-1.384342,-0.025770,-1.349124
4.700000,0.779880,2.810320,-0.025996,-1.431284,-0.026340,-1.394077
4.800000,0.796630,2.871770,-0.026554,-1.462580,-0.026913,-1.423743
4.900000,0.813210,2.925730,-0.027107,-1.490062,-0.027481,-1.449671
5.000000,0.829830,2.944590,-0.027661,-1.499667,-0.028051,-1.458185
5.100000,0.846600,2.986400,-0.028220,-1.520961,-0.028626,-1.478040
5.200000,0.863270,3.067000,-0.028776,-1.562010,-0.029198,-1.517062
5.300000,0.879880,3.084730,-0.029329,-1.571040,-0.029768,-1.524963
5.400000,0.896570,3.132240,-0.029886,-1.595237,-0.030341,-1.547562
5.500000,0.913290,3.209780,-0.030443,-1.634728,-0.030916,-1.584962
5.600000,0.929990,3.265350,-0.031000,-1.663029,-0.031490,-1.611476
5.700000,0.946670,3.331950,-0.031556,-1.696948,-0.032064,-1.643400
5.800000,0.963280,3.413860,-0.032109,-1.738665,-0.032636,-1.682837
5.900000,0.979970,3.457430,-0.032666,-1.760855,-0.033211,-1.703335
6.000000,0.996610,3.513230,-0.033220,-1.789273,-0.033785,-1.729833
6.100000,1.013300,3.554210,-0.033777,-1.810144,-0.034360,-1.749004
6.200000,1.029930,3.645830,-0.034331,-1.856806,-0.034934,-1.793060
6.300000,1.046550,3.694270,-0.034885,-1.881476,-0.035508,-1.815841
6.400000,1.063250,3.787980,-0.035442,-1.929202,-0.036085,-1.860828
6.500000,1.079910,3.813250,-0.035997,-1.942072,-0.036661,-1.872164
6.600000,1.096550,3.903980,-0.036552,-1.988281,-0.037236,-1.915606
6.700000,1.113190,3.976780,-0.037106,-2.025357,-0.037812,-1.950204
6.800000,1.129930,4.011470,-0.037664,-2.043025,-0.038392,-1.966076
6.900000,1.146610,4.089640,-0.038220,-2.082837,-0.038970,-2.003230
7.000000,1.163270,4.162690,-0.038776,-2.120041,-0.039547,-2.037835
7.100000,1.179890,4.213680,-0.039330,-2.146010,-0.040124,-2.061608
7.200000,1.196600,4.259170,-0.039887,-2.169177,-0.040704,-2.082656
7.300000,1.213260,4.337120,-0.040442,-2.208877,-0.041283,-2.119546
7.400000,1.229950,4.390940,-0.040998,-2.236287,-0.041862,-2.144603
7.500000,1.246600,4.440380,-0.041553,-2.261467,-0.042441,-2.167495
7.600000,1.263220,4.550540,-0.042107,-2.317571,-0.043020,-2.219984
7.700000,1.279930,4.586620,-0.042664,-2.335946,-0.043601,-2.236285
7.800000,1.296610,4.677380,-0.043220,-2.382170,-0.044182,-2.279212
7.900000,1.313250,4.703210,-0.043775,-2.395325,-0.044762,-2.290470
8.000000,1.329900,4.768460,-0.044330,-2.428557,-0.045343,-2.320899
8.100000,1.346620,4.870670,-0.044887,-2.480612,-0.045926,-2.369264
8.200000,1.363290,4.923930,-0.045443,-2.507737,-0.046508,-2.393778
8.300000,1.379930,4.967470,-0.045998,-2.529912,-0.047089,-2.413542
8.400000,1.396590,5.033070,-0.046553,-2.563322,-0.047671,-2.443991
8.500000,1.413250,5.068490,-0.047108,-2.581361,-0.048254,-2.459757
8.600000,1.429930,5.149800,-0.047664,-2.622772,-0.048838,-2.497759
8.700000,1.446540,5.226390,-0.048218,-2.661779,-0.049419,-2.533433
8.800000,1.463150,5.276500,-0.048772,-2.687299,-0.050001,-2.556235
8.900000,1.479840,5.344040,-0.049328,-2.721697,-0.050586,-2.587441
9.000000,1.496600,5.394060,-0.049887,-2.747172,-0.051174,-2.610125
9.100000,1.513310,5.482610,-0.050444,-2.792270,-0.051760,-2.651418
9.200000,1.529950,5.540960,-0.050998,-2.821988,-0.052345,-2.678071
9.300000,1.546540,5.613190,-0.051551,-2.858774,-0.052928,-2.711401
9.400000,1.563210,5.688820,-0.052107,-2.897292,-0.053514,-2.746323
9.500000,1.579920,5.768390,-0.052664,-2.937817,-0.054101,-2.783100
9.600000,1.596610,5.820680,-0.053220,-2.964448,-0.054689,-2.806679
9.700000,1.613250,5.906020,-0.053775,-3.007911,-0.055275,-2.846161
9.800000,1.629890,5.989280,-0.054330,-3.050315,-0.055861,-2.884593
9.900000,1.646590,6.037710,-0.054886,-3.074980,-0.056450,-2.906206
10.000000,1.663260,6.102640,-0.055442,-3.108049,-0.057038,-2.935733
10.100000,1.679930,6.147260,-0.055998,-3.130774,-0.057627,-2.955458
10.200000,1.696590,6.250170,-0.056553,-3.183185,-0.058215,-3.003167
10.300000,1.713250,6.353260,-0.057108,-3.235689,-0.058804,-3.050904
10.400000,1.729960,6.415340,-0.057665,-3.267306,-0.059395,-3.078896
10.500000,1.746610,6.486040,-0.058220,-3.303313,-0.059984,-3.110993
10.600000,1.763240,6.539300,-0.058775,-3.330438,-0.060573,-3.134693
10.700000,1.779930,6.622650,-0.059331,-3.372888,-0.061164,-3.172771
10.800000,1.796640,6.711860,-0.059888,-3.418322,-0.061756,-3.213606
10.900000,1.813280,6.778780,-0.060443,-3.452404,-0.062346,-3.243732
11.000000,1.829860,6.855040,-0.060995,-3.491243,-0.062935,-3.278294
11.100000,1.846570,6.897970,-0.061552,-3.513107,-0.063528,-3.296867
11.200000,1.863260,6.995310,-0.062109,-3.562682,-0.064121,-3.341409
11.300000,1.879950,7.062790,-0.062665,-3.597049,-0.064715,-3.371640
11.400000,1.896580,7.117840,-0.063219,-3.625086,-0.065306,-3.395911
11.500000,1.913250,7.186050,-0.063775,-3.659825,-0.065899,-3.426420
11.600000,1.929920,7.272070,-0.064331,-3.703635,-0.066493,-3.465378
11.700000,1.946640,7.363880,-0.064888,-3.750393,-0.067089,-3.507038
11.800000,1.963280,7.451470,-0.065443,-3.795003,-0.067682,-3.546647
11.900000,1.979900,7.515090,-0.065997,-3.827404,-0.068275,-3.574808
12.000000,1.996570,7.540710,-0.066552,-3.840452,-0.068870,-3.584861
12.100000,2.013230,7.670850,-0.067108,-3.906732,-0.069465,-3.644560
12.200000,2.029900,7.751690,-0.067663,-3.947903,-0.070061,-3.680775
12.300000,2.046520,7.809230,-0.068217,-3.977208,-0.070656,-3.705894
12.400000,2.063230,7.876300,-0.068774,-4.011367,-0.071254,-3.735488
12.500000,2.079920,7.954600,-0.069331,-4.051245,-0.071851,-3.770369
12.600000,2.096670,8.025730,-0.069889,-4.087471,-0.072451,-3.801801
12.700000,2.113230,8.102870,-0.070441,-4.126758,-0.073045,-3.836065
12.800000,2.129920,8.180880,-0.070997,-4.166488,-0.073644,-3.870678
12.900000,2.146570,8.294590,-0.071552,-4.224400,-0.074241,-3.922134
13.000000,2.163230,8.301820,-0.072108,-4.228082,-0.074840,-3.923205
13.100000,2.179910,8.414290,-0.072664,-4.285363,-0.075439,-3.973973
13.200000,2.196500,8.505970,-0.073217,-4.332055,-0.076035,-4.014876
13.300000,2.213220,8.542220,-0.073774,-4.350517,-0.076637,-4.029562
13.400000,2.229910,8.613730,-0.074330,-4.386937,-0.077238,-4.060854
13.500000,2.246590,8.732350,-0.074886,-4.447349,-0.077839,-4.114304
13.600000,2.263200,8.765100,-0.075440,-4.464029,-0.078437,-4.127262
13.700000,2.279880,8.880640,-0.075996,-4.522873,-0.079039,-4.179153
13.800000,2.296580,8.926950,-0.076553,-4.546458,-0.079642,-4.198415
13.900000,2.313310,9.033260,-0.077110,-4.600602,-0.080246,-4.245848
14.000000,2.329980,9.080850,-0.077666,-4.624839,-0.080848,-4.265646
14.100000,2.346640,9.197760,-0.078221,-4.684381,-0.081450,-4.317962
14.200000,2.363280,9.215580,-0.078776,-4.693456,-0.082052,-4.323725
14.300000,2.379970,9.322510,-0.079332,-4.747915,-0.082656,-4.371252
14.400000,2.396670,9.389880,-0.079889,-4.782227,-0.083261,-4.400179
14.500000,2.413200,9.487390,-0.080440,-4.831888,-0.083860,-4.443211
14.600000,2.429880,9.559650,-0.080996,-4.868690,-0.084465,-4.474345
14.700000,2.446580,9.604190,-0.081553,-4.891374,-0.085071,-4.492469
14.800000,2.463250,9.701110,-0.082108,-4.940735,-0.085676,-4.535059
14.900000,2.479870,9.805460,-0.082662,-4.993880,-0.086280,-4.581074
15.000000,2.496580,9.881480,-0.083219,-5.032596,-0.086887,-4.613787
15.100000,2.513270,9.957000,-0.083776,-5.071058,-0.087494,-4.646227
15.200000,2.529920,10.004110,-0.084331,-5.095051,-0.088100,-4.665382
15.300000,2.546590,10.092970,-0.084886,-5.140307,-0.088707,-4.703966
15.400000,2.563240,10.186800,-0.085441,-5.188095,-0.089314,-4.744817
15.500000,2.579950,10.248590,-0.085998,-5.219564,-0.089923,-4.770690
15.600000,2.596580,10.279120,-0.086553,-5.235113,-0.090530,-4.782000
15.700000,2.613260,10.410790,-0.087109,-5.302172,-0.091138,-4.840307
15.800000,2.629860,10.460010,-0.087662,-5.327239,-0.091745,-4.860243
15.900000,2.646570,10.562470,-0.088219,-5.379422,-0.092355,-4.904855
16.000000,2.663300,10.652760,-0.088777,-5.425406,-0.092967,-4.943757
16.100000,2.679990,10.689960,-0.089333,-5.444352,-0.093578,-4.957992
16.200000,2.696580,10.767020,-0.089886,-5.483598,-0.094185,-4.990700
16.300000,2.713230,10.897670,-0.090441,-5.550138,-0.094795,-5.048178
16.400000,2.729940,10.946500,-0.090998,-5.575007,-0.095408,-5.067692
16.500000,2.746580,11.021590,-0.091553,-5.613250,-0.096018,-5.099342
16.600000,2.763300,11.108420,-0.092110,-5.657472,-0.096632,-5.136362
16.700000,2.779910,11.199340,-0.092664,-5.703777,-0.097242,-5.175244
16.800000,2.796570,11.250450,-0.093219,-5.729807,-0.097854,-5.195680
16.900000,2.813210,11.329550,-0.093774,-5.770092,-0.098466,-5.229010
17.000000,2.829910,11.431270,-0.094330,-5.821898,-0.099081,-5.272716
17.100000,2.846520,11.509670,-0.094884,-5.861827,-0.099692,-5.305633
17.200000,2.863210,11.577170,-0.095440,-5.896204,-0.100307,-5.333469
17.300000,2.879910,11.632550,-0.095997,-5.924409,-0.100923,-5.355684
17.400000,2.896620,11.759350,-0.096554,-5.988988,-0.101539,-5.410727
17.500000,2.913240,11.833050,-0.097108,-6.026523,-0.102152,-5.441299
17.600000,2.929870,11.866510,-0.097662,-6.043564,-0.102766,-5.453335
17.700000,2.946620,11.935000,-0.098221,-6.078446,-0.103385,-5.481417
17.800000,2.963300,12.050130,-0.098777,-6.137081,-0.104002,-5.530880
17.900000,2.979950,12.146180,-0.099332,-6.185999,-0.104618,-5.571533
18.000000,2.996580,12.187340,-0.099886,-6.206961,-0.105234,-5.586973
18.100000,3.013270,12.284760,-0.100442,-6.256577,-0.105852,-5.628152
18.200000,3.029960,12.395660,-0.100999,-6.313058,-0.106471,-5.675447
18.300000,3.046670,12.458030,-0.101556,-6.344823,-0.107091,-5.700470
18.400000,3.063250,12.510190,-0.102108,-6.371387,-0.107706,-5.720816
18.500000,3.079900,12.602890,-0.102663,-6.418599,-0.108324,-5.759644
18.600000,3.096600,12.670100,-0.103220,-6.452829,-0.108945,-5.786768
18.700000,3.113310,12.771890,-0.103777,-6.504670,-0.109566,-5.829635
18.800000,3.129960,12.870370,-0.104332,-6.554826,-0.110185,-5.870948
18.900000,3.146580,12.938300,-0.104886,-6.589422,-0.110804,-5.898284
19.000000,3.163230,12.999880,-0.105441,-6.620785,-0.111424,-5.922682
19.100000,3.179880,13.077340,-0.105996,-6.660235,-0.112045,-5.954276
19.200000,3.196520,13.160390,-0.106551,-6.702532,-0.112666,-5.988372
19.300000,3.213190,13.219080,-0.107106,-6.732422,-0.113288,-6.011337
19.400000,3.229930,13.365440,-0.107664,-6.806963,-0.113913,-6.074096
19.500000,3.246630,13.423280,-0.108221,-6.836420,-0.114537,-6.096576
19.600000,3.263310,13.493100,-0.108777,-6.871979,-0.115161,-6.124466
19.700000,3.279940,13.614390,-0.109331,-6.933752,-0.115783,-6.175676
19.800000,3.296600,13.641530,-0.109887,-6.947574,-0.116406,-6.184128
19.900000,3.313240,13.732540,-0.110441,-6.993925,-0.117030,-6.221507
20.000000,3.329910,13.782280,-0.110997,-7.019258,-0.117655,-6.240141
20.100000,3.346570,13.915280,-0.111552,-7.086994,-0.118280,-6.296423
20.200000,3.363200,13.977480,-0.112107,-7.118672,-0.118904,-6.320622
20.300000,3.379910,14.044560,-0.112664,-7.152836,-0.119531,-6.346971
20.400000,3.396610,14.162120,-0.113220,-7.212708,-0.120159,-6.396083
20.500000,3.413270,14.227080,-0.113776,-7.245792,-0.120785,-6.421397
20.600000,3.429860,14.286420,-0.114329,-7.276014,-0.121409,-6.444157
20.700000,3.446570,14.389110,-0.114886,-7.328314,-0.122038,-6.486395
20.800000,3.463280,14.445950,-0.115443,-7.357262,-0.122668,-6.507920
20.900000,3.479950,14.564770,-0.115998,-7.417776,-0.123296,-6.557327
21.000000,3.496600,14.669940,-0.116553,-7.471339,-0.123924,-6.600530
21.100000,3.513220,14.744320,-0.117107,-7.509221,-0.124552,-6.629836
21.200000,3.529910,14.813020,-0.117664,-7.544209,-0.125182,-6.656530
21.300000,3.546630,14.858790,-0.118221,-7.567520,-0.125814,-6.672880
21.400000,3.563280,15.009880,-0.118776,-7.644469,-0.126443,-6.736490
21.500000,3.579900,15.067370,-0.119330,-7.673749,-0.127072,-6.758040
21.600000,3.596580,15.137110,-0.119886,-7.709267,-0.127704,-6.785034
21.700000,3.613280,15.256340,-0.120443,-7.769990,-0.128337,-6.834152
21.800000,3.629960,15.331420,-0.120999,-7.808228,-0.128969,-6.863443
21.900000,3.646570,15.411510,-0.121552,-7.849018,-0.129599,-6.894951
22.000000,3.663240,15.466200,-0.122108,-7.876871,-0.130232,-6.915042
22.100000,3.679950,15.576700,-0.122665,-7.933148,-0.130866,-6.960029
22.200000,3.696600,15.623890,-0.123220,-7.957182,-0.131499,-6.976698
22.300000,3.713250,15.733050,-0.123775,-8.012777,-0.132132,-7.020995
22.400000,3.729920,15.811900,-0.124331,-8.052935,-0.132767,-7.051708
22.500000,3.746590,15.886040,-0.124886,-8.090694,-0.133401,-7.080277
22.600000,3.763260,15.995860,-0.125442,-8.146625,-0.134037,-7.124696
22.700000,3.779880,16.091140,-0.125996,-8.195150,-0.134670,-7.162594
22.800000,3.796530,16.176650,-0.126551,-8.238700,-0.135306,-7.196084
22.900000,3.813220,16.279150,-0.127107,-8.290903,-0.135943,-7.237068
23.000000,3.830000,16.318340,-0.127667,-8.310862,-0.136584,-7.249842
23.100000,3.846630,16.430600,-0.128221,-8.368036,-0.137219,-7.295078
23.200000,3.863210,16.504770,-0.128774,-8.405810,-0.137853,-7.323363
23.300000,3.879930,16.569900,-0.129331,-8.438981,-0.138493,-7.347559
23.400000,3.896570,16.664990,-0.129886,-8.487410,-0.139131,-7.385017
23.500000,3.913230,16.750620,-0.130441,-8.531021,-0.139769,-7.418226
23.600000,3.929900,16.854930,-0.130997,-8.584145,-0.140408,-7.459651
23.700000,3.946550,16.927550,-0.131552,-8.621130,-0.141047,-7.487006
23.800000,3.963210,17.012370,-0.132107,-8.664329,-0.141687,-7.519710
23.900000,3.979890,17.083770,-0.132663,-8.700693,-0.142328,-7.546433
24.000000,3.996550,17.163450,-0.133218,-8.741273,-0.142968,-7.576775
24.100000,4.013190,17.269570,-0.133773,-8.795320,-0.143608,-7.618743
24.200000,4.029880,17.385310,-0.134329,-8.854266,-0.144251,-7.664878
24.300000,4.046570,17.440380,-0.134886,-8.882313,-0.144894,-7.684216
24.400000,4.063250,17.526800,-0.135442,-8.926326,-0.145536,-7.717329
24.500000,4.079860,17.603040,-0.135995,-8.965155,-0.146177,-7.745935
24.600000,4.096550,17.679620,-0.136552,-9.004157,-0.146821,-7.774624
24.700000,4.113210,17.793720,-0.137107,-9.062267,-0.147465,-7.819767
24.800000,4.129920,17.881520,-0.137664,-9.106983,-0.148110,-7.853280
24.900000,4.146560,17.937150,-0.138219,-9.135315,-0.148754,-7.872644
25.000000,4.163220,18.061160,-0.138774,-9.198473,-0.149398,-7.921964
25.100000,4.179900,18.121270,-0.139330,-9.229087,-0.150044,-7.943198
25.200000,4.196610,18.235870,-0.139887,-9.287452,-0.150692,-7.988258
25.300000,4.213310,18.286530,-0.140444,-9.313253,-0.151339,-8.005266
25.400000,4.229880,18.410560,-0.140996,-9.376421,-0.151982,-8.054383
25.500000,4.246540,18.455780,-0.141551,-9.399452,-0.152628,-8.068947
25.600000,4.263250,18.560790,-0.142108,-9.452933,-0.153277,-8.109592
25.700000,4.279950,18.672450,-0.142665,-9.509801,-0.153927,-8.153085
25.800000,4.296520,18.757470,-0.143217,-9.553101,-0.154571,-8.184931
25.900000,4.313230,18.832540,-0.143774,-9.591334,-0.155221,-8.212346
26.000000,4.329900,18.890750,-0.144330,-9.620980,-0.155870,-8.232384
26.100000,4.346580,18.980080,-0.144886,-9.666475,-0.156520,-8.265938
26.200000,4.363220,19.098570,-0.145441,-9.726822,-0.157169,-8.312146
26.300000,4.379890,19.163760,-0.145996,-9.760023,-0.157820,-8.335095
26.400000,4.396580,19.277650,-0.146553,-9.818027,-0.158471,-8.379169
26.500000,4.413330,19.322790,-0.147111,-9.841016,-0.159126,-8.393294
26.600000,4.429990,19.468090,-0.147666,-9.915017,-0.159777,-8.450903
26.700000,4.446570,19.492410,-0.148219,-9.927403,-0.160426,-8.455973
26.800000,4.463250,19.590860,-0.148775,-9.977543,-0.161079,-8.493134
26.900000,4.479900,19.717660,-0.149330,-10.042122,-0.161731,-8.542532
27.000000,4.496600,19.797160,-0.149887,-10.082611,-0.162386,-8.571362
27.100000,4.513190,19.878960,-0.150440,-10.124271,-0.163036,-8.601179
27.200000,4.529880,19.966560,-0.150996,-10.168886,-0.163691,-8.633424
27.300000,4.546610,20.042960,-0.151554,-10.207796,-0.164348,-8.660767
27.400000,4.563210,20.115820,-0.152107,-10.244903,-0.165001,-8.686582
27.500000,4.579880,20.235640,-0.152663,-10.305927,-0.165656,-8.732597
27.600000,4.596520,20.332400,-0.153217,-10.355206,-0.166311,-8.768609
27.700000,4.613230,20.386280,-0.153774,-10.382647,-0.166969,-8.786063
27.800000,4.629940,20.472570,-0.154331,-10.426594,-0.167628,-8.817444
27.900000,4.646630,20.584660,-0.154888,-10.483681,-0.168286,-8.859888
28.000000,4.663230,20.691530,-0.155441,-10.538110,-0.168941,-8.900055
28.100000,4.679880,20.779850,-0.155996,-10.583091,-0.169598,-8.932171
28.200000,4.696560,20.896760,-0.156552,-10.642632,-0.170257,-8.976507
28.300000,4.713270,20.920640,-0.157109,-10.654794,-0.170918,-8.980830
28.400000,4.729900,21.012360,-0.157663,-10.701507,-0.171576,-9.014272
28.500000,4.746550,21.086220,-0.158218,-10.739124,-0.172235,-9.039997
28.600000,4.763250,21.224880,-0.158775,-10.809743,-0.172896,-9.093426
28.700000,4.779920,21.297080,-0.159331,-10.846514,-0.173557,-9.118332
28.800000,4.796620,21.364980,-0.159887,-10.881095,-0.174219,-9.141346
28.900000,4.813260,21.444740,-0.160442,-10.921716,-0.174880,-9.169414
29.000000,4.829930,21.536480,-0.160998,-10.968439,-0.175542,-9.202546
29.100000,4.846570,21.640740,-0.161552,-11.021538,-0.176203,-9.240983
29.200000,4.863260,21.721920,-0.162109,-11.062883,-0.176867,-9.269494
29.300000,4.879890,21.845690,-0.162663,-11.125919,-0.177529,-9.316143
29.400000,4.896560,21.936180,-0.163219,-11.172005,-0.178192,-9.348525
29.500000,4.913250,22.019160,-0.163775,-11.214266,-0.178858,-9.377650
29.600000,4.929920,22.119250,-0.164331,-11.265242,-0.179522,-9.414017
29.700000,4.946540,22.196510,-0.164885,-11.304590,-0.180185,-9.440636
29.800000,4.963170,22.303390,-0.165439,-11.359023,-0.180849,-9.479798
29.900000,4.979930,22.402420,-0.165998,-11.409459,-0.181519,-9.515515
30.000000,4.996670,22.453760,-0.166556,-11.435606,-0.182188,-9.530941
30.100000,5.013300,22.574830,-0.167110,-11.497267,-0.182854,-9.575958
30.200000,5.029930,22.643180,-0.167664,-11.532077,-0.183519,-9.598559
30.300000,5.046600,22.755640,-0.168220,-11.589352,-0.184187,-9.639791
30.400000,5.063290,22.824020,-0.168776,-11.624178,-0.184856,-9.662292
30.500000,5.079960,22.869580,-0.169332,-11.647381,-0.185525,-9.675107
30.600000,5.096560,22.995850,-0.169885,-11.711690,-0.186191,-9.722046
30.700000,5.113200,23.090590,-0.170440,-11.759941,-0.186860,-9.755577
30.800000,5.129910,23.185580,-0.170997,-11.808319,-0.187532,-9.789132
30.900000,5.146580,23.310610,-0.171553,-11.871996,-0.188202,-9.835324
31.000000,5.163210,23.370190,-0.172107,-11.902340,-0.188871,-9.853864
31.100000,5.179860,23.481980,-0.172662,-11.959274,-0.189542,-9.894362
31.200000,5.196550,23.590600,-0.173218,-12.014594,-0.190215,-9.933446
31.300000,5.213250,23.639790,-0.173775,-12.039646,-0.190888,-9.947457
31.400000,5.229900,23.765790,-0.174330,-12.103817,-0.191560,-9.993759
31.500000,5.246540,23.844520,-0.174885,-12.143914,-0.192232,-10.020130
31.600000,5.263230,23.900530,-0.175441,-12.172440,-0.192907,-10.036895
31.700000,5.279930,24.011480,-0.175998,-12.228946,-0.193582,-10.076680
31.800000,5.296600,24.158390,-0.176553,-12.303767,-0.194256,-10.131496
31.900000,5.313230,24.175940,-0.177108,-12.312705,-0.194930,-10.132031
32.000000,5.329910,24.330480,-0.177664,-12.391412,-0.195606,-10.189908
32.100000,5.346590,24.404190,-0.178220,-12.428952,-0.196282,-10.213868
32.200000,5.363290,24.469270,-0.178776,-12.462097,-0.196960,-10.234169
32.300000,5.379950,24.563420,-0.179332,-12.510047,-0.197636,-10.266599
32.400000,5.396530,24.665980,-0.179884,-12.562280,-0.198310,-10.302523
32.500000,5.413200,24.733190,-0.180440,-12.596510,-0.198988,-10.323596
32.600000,5.429950,24.867700,-0.180998,-12.665016,-0.199669,-10.372669
32.700000,5.446600,24.943850,-0.181553,-12.703798,-0.200347,-10.397382
32.800000,5.463200,25.010250,-0.182107,-12.737616,-0.201023,-10.418011
32.900000,5.479870,25.160830,-0.182662,-12.814305,-0.201703,-10.473615
33.000000,5.496580,25.203860,-0.183219,-12.836220,-0.202385,-10.484377
33.100000,5.513270,25.327000,-0.183776,-12.898935,-0.203066,-10.528425
33.200000,5.529890,25.419450,-0.184330,-12.946020,-0.203745,-10.559684
33.300000,5.546560,25.500410,-0.184885,-12.987252,-0.204426,-10.586100
33.400000,5.563240,25.602050,-0.185441,-13.039017,-0.205109,-10.621044
33.500000,5.579970,25.712930,-0.185999,-13.095488,-0.205794,-10.659740
33.600000,5.596610,25.770460,-0.186554,-13.124788,-0.206475,-10.676310
33.700000,5.613230,25.862280,-0.187108,-13.171551,-0.207157,-10.707053
33.800000,5.629930,25.957040,-0.187664,-13.219812,-0.207842,-10.738925
33.900000,5.646560,26.084500,-0.188219,-13.284727,-0.208524,-10.784293
34.000000,5.663180,26.194940,-0.188773,-13.340973,-0.209207,-10.822562
34.100000,5.679830,26.267380,-0.189328,-13.377867,-0.209891,-10.845066
34.200000,5.696590,26.371870,-0.189886,-13.431083,-0.210581,-10.880704
34.300000,5.713310,26.466080,-0.190444,-13.479064,-0.211269,-10.912062
34.400000,5.729940,26.570140,-0.190998,-13.532061,-0.211954,-10.947465
34.500000,5.746540,26.640140,-0.191551,-13.567712,-0.212638,-10.968799
34.600000,5.763230,26.755030,-0.192108,-13.626225,-0.213326,-11.008523
34.700000,5.779900,26.837900,-0.192663,-13.668430,-0.214015,-11.035025
34.800000,5.796640,26.942960,-0.193221,-13.721937,-0.214706,-11.070566
34.900000,5.813310,27.047210,-0.193777,-13.775031,-0.215395,-11.105747
35.000000,5.829910,27.107360,-0.194330,-13.805665,-0.216081,-11.122806
35.100000,5.846580,27.234540,-0.194886,-13.870437,-0.216771,-11.167283
35.200000,5.863280,27.338340,-0.195443,-13.923302,-0.217463,-11.202095
35.300000,5.879960,27.394390,-0.195999,-13.951848,-0.218154,-11.217305
35.400000,5.896560,27.547180,-0.196552,-14.029664,-0.218843,-11.272105
35.500000,5.913240,27.575490,-0.197108,-14.044082,-0.219535,-11.275881
35.600000,5.929900,27.710500,-0.197663,-14.112842,-0.220227,-11.323250
35.700000,5.946590,27.793640,-0.198220,-14.155185,-0.220921,-11.349349
35.800000,5.963230,27.903820,-0.198774,-14.211299,-0.221613,-11.386457
35.900000,5.979920,28.010260,-0.199331,-14.265508,-0.222307,-11.421955
36.000000,5.996570,28.104830,-0.199886,-14.313672,-0.223001,-11.452574
36.100000,6.013250,28.197220,-0.200442,-14.360726,-0.223696,-11.482238
36.200000,6.029920,28.268450,-0.200997,-14.397003,-0.224391,-11.503244
36.300000,6.046550,28.378480,-0.201552,-14.453041,-0.225085,-11.540007
36.400000,6.063200,28.538940,-0.202107,-14.534763,-0.225780,-11.597190
36.500000,6.079930,28.596410,-0.202664,-14.564032,-0.226480,-11.612422
36.600000,6.096590,28.684780,-0.203220,-14.609038,-0.227176,-11.640195
36.700000,6.113190,28.794900,-0.203773,-14.665122,-0.227871,-11.676766
36.800000,6.129930,28.894730,-0.204331,-14.715965,-0.228572,-11.709037
36.900000,6.146630,28.999490,-0.204888,-14.769319,-0.229272,-11.743268
37.000000,6.163320,29.054190,-0.205444,-14.797177,-0.229972,-11.757186
37.100000,6.179930,29.177470,-0.205998,-14.859963,-0.230669,-11.798846
37.200000,6.196590,29.236660,-0.206553,-14.890109,-0.231369,-11.814512
37.300000,6.213240,29.388440,-0.207108,-14.967410,-0.232068,-11.867539
37.400000,6.229910,29.473710,-0.207664,-15.010837,-0.232769,-11.893632
37.500000,6.246580,29.522380,-0.208219,-15.035625,-0.233471,-11.904917
37.600000,6.263180,29.693140,-0.208773,-15.122592,-0.234170,-11.965408
37.700000,6.279880,29.743760,-0.209329,-15.148373,-0.234874,-11.977374
37.800000,6.296550,29.869470,-0.209885,-15.212396,-0.235577,-12.019542
37.900000,6.313270,29.955360,-0.210442,-15.256140,-0.236282,-12.045602
38.000000,6.329860,30.044670,-0.210995,-15.301625,-0.236983,-12.073053
38.100000,6.346530,30.168410,-0.211551,-15.364645,-0.237688,-12.114239
38.200000,6.363230,30.226460,-0.212108,-15.394210,-0.238394,-12.128980
38.300000,6.379930,30.311930,-0.212664,-15.437739,-0.239101,-12.154683
38.400000,6.396580,30.447190,-0.213219,-15.506627,-0.239806,-12.200314
38.500000,6.413240,30.527400,-0.213775,-15.547477,-0.240512,-12.223820
38.600000,6.429960,30.671450,-0.214332,-15.620841,-0.241221,-12.272795
38.700000,6.446630,30.744420,-0.214888,-15.658005,-0.241928,-12.293292
38.800000,6.463310,30.832010,-0.215444,-15.702614,-0.242637,-12.319585
38.900000,6.479920,30.972260,-0.215997,-15.774042,-0.243343,-12.366891
39.000000,6.496610,31.059230,-0.216554,-15.818336,-0.244053,-12.392817
39.100000,6.513270,31.185270,-0.217109,-15.882528,-0.244762,-12.434288
39.200000,6.529970,31.232150,-0.217666,-15.906403,-0.245473,-12.444125
39.300000,6.546550,31.326200,-0.218218,-15.954303,-0.246180,-12.472781
39.400000,6.563180,31.436330,-0.218773,-16.010391,-0.246889,-12.507755
39.500000,6.579930,31.550780,-0.219331,-16.068680,-0.247604,-12.544321
39.600000,6.596610,31.661580,-0.219887,-16.125110,-0.248316,-12.579408
39.700000,6.613270,31.759040,-0.220442,-16.174746,-0.249029,-12.609147
39.800000,6.629900,31.881340,-0.220997,-16.237033,-0.249740,-12.648703
39.900000,6.646590,31.957180,-0.221553,-16.275658,-0.250454,-12.669737
40.000000,6.663260,32.066330,-0.222109,-16.331248,-0.251168,-12.703936
40.100000,6.679960,32.123270,-0.222665,-16.360247,-0.251884,-12.717387
40.200000,6.696570,32.278350,-0.223219,-16.439229,-0.252597,-12.769680
40.300000,6.713280,32.370550,-0.223776,-16.486186,-0.253314,-12.796973
40.400000,6.729970,32.507050,-0.224332,-16.555705,-0.254031,-12.841725
40.500000,6.746650,32.577560,-0.224888,-16.591615,-0.254748,-12.860354
40.600000,6.763270,32.673020,-0.225442,-16.640232,-0.255463,-12.888820
40.700000,6.779900,32.788120,-0.225997,-16.698852,-0.256179,-12.924967
40.800000,6.796590,32.891790,-0.226553,-16.751651,-0.256898,-12.956514
40.900000,6.813250,32.965110,-0.227108,-16.788993,-0.257616,-12.976073
41.000000,6.829910,33.071700,-0.227664,-16.843279,-0.258335,-13.008676
41.100000,6.846500,33.184730,-0.228217,-16.900844,-0.259051,-13.043790
41.200000,6.863280,33.340750,-0.228776,-16.980305,-0.259776,-13.095618
41.300000,6.879960,33.388640,-0.229332,-17.004695,-0.260498,-13.104974
41.400000,6.896590,33.499900,-0.229886,-17.061359,-0.261217,-13.139186
41.500000,6.913220,33.591040,-0.230441,-17.107776,-0.261937,-13.165449
41.600000,6.929870,33.681200,-0.230996,-17.153694,-0.262659,-13.191265
41.700000,6.946560,33.799930,-0.231552,-17.214163,-0.263382,-13.228189
41.800000,6.963270,33.917440,-0.232109,-17.274010,-0.264107,-13.264557
41.900000,6.979910,34.062890,-0.232664,-17.348087,-0.264830,-13.311818
42.000000,6.996550,34.102690,-0.233218,-17.368357,-0.265553,-13.317738
42.100000,7.013230,34.202120,-0.233774,-17.418997,-0.266279,-13.346882
42.200000,7.029890,34.336140,-0.234330,-17.487253,-0.267004,-13.389470
42.300000,7.046600,34.424040,-0.234887,-17.532020,-0.267731,-13.413982
42.400000,7.063230,34.524190,-0.235441,-17.583026,-0.268456,-13.443260
42.500000,7.079920,34.637990,-0.235997,-17.640983,-0.269184,-13.477758
42.600000,7.096560,34.770240,-0.236552,-17.708338,-0.269910,-13.519395
42.700000,7.113250,34.855950,-0.237108,-17.751990,-0.270639,-13.542845
42.800000,7.129880,34.962590,-0.237663,-17.806301,-0.271366,-13.574408
42.900000,7.146550,35.057950,-0.238218,-17.854867,-0.272095,-13.601511
43.000000,7.163250,35.152830,-0.238775,-17.903189,-0.272826,-13.628355
43.100000,7.179910,35.288980,-0.239330,-17.972530,-0.273556,-13.671158
43.200000,7.196540,35.340150,-0.239885,-17.998591,-0.274285,-13.681005
43.300000,7.213220,35.492220,-0.240441,-18.076039,-0.275017,-13.729824
43.400000,7.229920,35.597520,-0.240997,-18.129668,-0.275750,-13.760466
43.500000,7.246630,35.718500,-0.241554,-18.191283,-0.276484,-13.797100
43.600000,7.263270,35.800980,-0.242109,-18.233289,-0.277216,-13.818846
43.700000,7.279880,35.911100,-0.242663,-18.289373,-0.277947,-13.851225
43.800000,7.296560,36.041860,-0.243219,-18.355969,-0.278681,-13.891454
43.900000,7.313290,36.127310,-0.243776,-18.399488,-0.279418,-13.914128
44.000000,7.329970,36.215340,-0.244332,-18.444321,-0.280154,-13.937777
44.100000,7.346600,36.361710,-0.244887,-18.518867,-0.280887,-13.983843
44.200000,7.363230,36.419470,-0.245441,-18.548284,-0.281622,-13.995774
44.300000,7.379920,36.579170,-0.245997,-18.629618,-0.282359,-14.046782
44.400000,7.396590,36.672790,-0.246553,-18.677299,-0.283097,-14.072355
44.500000,7.413240,36.768500,-0.247108,-18.726043,-0.283833,-14.098688
44.600000,7.429870,36.858970,-0.247662,-18.772119,-0.284570,-14.122972
44.700000,7.446600,36.983880,-0.248220,-18.835735,-0.285312,-14.160329
44.800000,7.463300,37.053840,-0.248777,-18.871366,-0.286052,-14.176610
44.900000,7.479980,37.235120,-0.249333,-18.963691,-0.286793,-14.235423
45.000000,7.496620,37.336520,-0.249887,-19.015333,-0.287532,-14.263643
45.100000,7.513260,37.394740,-0.250442,-19.044985,-0.288272,-14.275321
45.200000,7.529950,37.509110,-0.250998,-19.103233,-0.289014,-14.308353
45.300000,7.546610,37.653730,-0.251554,-19.176887,-0.289756,-14.352871
45.400000,7.563260,37.762800,-0.252109,-19.232436,-0.290498,-14.383772
45.500000,7.579920,37.879680,-0.252664,-19.291963,-0.291240,-14.417578
45.600000,7.596590,37.998640,-0.253220,-19.352548,-0.291984,-14.452103
45.700000,7.613280,38.072810,-0.253776,-19.390323,-0.292729,-14.469524
45.800000,7.629920,38.174610,-0.254331,-19.442169,-0.293473,-14.497429
45.900000,7.646570,38.301460,-0.254886,-19.506773,-0.294218,-14.534776
46.000000,7.663230,38.407920,-0.255441,-19.560993,-0.294963,-14.564313
46.100000,7.679930,38.498800,-0.255998,-19.607278,-0.295711,-14.587860
46.200000,7.696570,38.644760,-0.256552,-19.681615,-0.296457,-14.632250
46.300000,7.713160,38.750170,-0.257105,-19.735300,-0.297201,-14.661249
46.400000,7.729900,38.893220,-0.257663,-19.808154,-0.297952,-14.704319
46.500000,7.746590,38.995840,-0.258220,-19.860418,-0.298702,-14.732068
46.600000,7.763260,39.089450,-0.258775,-19.908093,-0.299452,-14.756370
46.700000,7.779920,39.186780,-0.259331,-19.957663,-0.300201,-14.782029
46.800000,7.796600,39.290270,-0.259887,-20.010370,-0.300952,-14.809942
46.900000,7.813260,39.421050,-0.260442,-20.076976,-0.301703,-14.848088
47.000000,7.829990,39.552000,-0.261000,-20.143668,-0.302457,-14.886178
47.100000,7.846650,39.624180,-0.261555,-20.180429,-0.303209,-14.902137
47.200000,7.863280,39.796770,-0.262109,-20.268329,-0.303960,-14.955810
47.300000,7.879940,39.826150,-0.262665,-20.283292,-0.304712,-14.955588
47.400000,7.896640,39.977100,-0.263221,-20.360170,-0.305468,-15.000939
47.500000,7.913280,40.093400,-0.263776,-20.419401,-0.306221,-15.033253
47.600000,7.929900,40.202700,-0.264330,-20.475067,-0.306974,-15.062893
47.700000,7.946570,40.277280,-0.264886,-20.513050,-0.307729,-15.079437
47.800000,7.963250,40.402240,-0.265442,-20.576692,-0.308486,-15.114780
47.900000,7.979930,40.543030,-0.265998,-20.648396,-0.309243,-15.155971
48.000000,7.996530,40.668810,-0.266551,-20.712455,-0.309997,-15.191529
48.100000,8.013230,40.723920,-0.267108,-20.740522,-0.310756,-15.200570
48.200000,8.029950,40.878970,-0.267665,-20.819488,-0.311517,-15.246840
48.300000,8.046650,41.003720,-0.268222,-20.883023,-0.312278,-15.281744
48.400000,8.063240,41.105940,-0.268775,-20.935083,-0.313034,-15.308263
48.500000,8.079910,41.175010,-0.269330,-20.970260,-0.313794,-15.322333
48.600000,8.096540,41.320610,-0.269885,-21.044414,-0.314553,-15.364849
48.700000,8.113260,41.436770,-0.270442,-21.103574,-0.315316,-15.396281
48.800000,8.129960,41.563870,-0.270999,-21.168305,-0.316080,-15.431723
48.900000,8.146510,41.664150,-0.271550,-21.219377,-0.316837,-15.457248
49.000000,8.163250,41.777610,-0.272108,-21.277162,-0.317603,-15.487469
49.100000,8.179910,41.921750,-0.272664,-21.350572,-0.318366,-15.529047
49.200000,8.196590,42.052460,-0.273220,-21.417142,-0.319131,-15.565558
49.300000,8.213240,42.127240,-0.273775,-21.455227,-0.319895,-15.581329
49.400000,8.229910,42.260410,-0.274330,-21.523050,-0.320660,-15.618625
49.500000,8.246590,42.378810,-0.274886,-21.583351,-0.321427,-15.650383
49.600000,8.263270,42.489450,-0.275442,-21.639699,-0.322194,-15.679210
49.700000,8.279930,42.624480,-0.275998,-21.708469,-0.322961,-15.716983
49.800000,8.296510,42.740810,-0.276550,-21.767716,-0.323724,-15.747847
49.900000,8.313240,42.859360,-0.277108,-21.828093,-0.324495,-15.779354
50.000000,8.329930,42.913680,-0.277664,-21.855758,-0.325265,-15.787193
50.100000,8.346600,43.102470,-0.278220,-21.951908,-0.326035,-15.844448
50.200000,8.363220,43.232510,-0.278774,-22.018137,-0.326803,-15.880053
50.300000,8.379930,43.316250,-0.279331,-22.060785,-0.327575,-15.898524
50.400000,8.396580,43.453400,-0.279886,-22.130635,-0.328346,-15.936580
50.500000,8.413290,43.596330,-0.280443,-22.203429,-0.329120,-15.976632
50.600000,8.429970,43.684130,-0.280999,-22.248145,-0.329893,-15.996438
50.700000,8.446600,43.805190,-0.281553,-22.309800,-0.330664,-16.028401
50.800000,8.463270,43.903410,-0.282109,-22.359823,-0.331438,-16.051916
50.900000,8.479970,44.074120,-0.282666,-22.446765,-0.332213,-16.101835
51.000000,8.496670,44.205770,-0.283222,-22.513814,-0.332990,-16.137399
51.100000,8.513250,44.298200,-0.283775,-22.560888,-0.333761,-16.158672
51.200000,8.529910,44.389740,-0.284330,-22.607509,-0.334537,-16.179508
51.300000,8.546580,44.514980,-0.284886,-22.671293,-0.335313,-16.212559
51.400000,8.563290,44.680410,-0.285443,-22.755546,-0.336093,-16.260135
51.500000,8.579880,44.720910,-0.285996,-22.776172,-0.336867,-16.262278
51.600000,8.596540,44.932700,-0.286551,-22.884036,-0.337645,-16.326585
51.700000,8.613280,44.997370,-0.287109,-22.916972,-0.338427,-16.337296
51.800000,8.629900,45.094050,-0.287663,-22.966211,-0.339205,-16.359674
51.900000,8.646560,45.247860,-0.288219,-23.044546,-0.339985,-16.402678
52.000000,8.663220,45.420880,-0.288774,-23.132664,-0.340765,-16.452552
52.100000,8.679900,45.475370,-0.289330,-23.160416,-0.341547,-16.459413
52.200000,8.696560,45.602930,-0.289885,-23.225382,-0.342329,-16.492684
52.300000,8.713280,45.748780,-0.290443,-23.299662,-0.343114,-16.532446
52.400000,8.729880,45.894080,-0.290996,-23.373663,-0.343894,-16.572021
52.500000,8.746590,45.989850,-0.291553,-23.422438,-0.344680,-16.593556
52.600000,8.763310,46.117670,-0.292110,-23.487536,-0.345467,-16.626584
52.700000,8.779960,46.228450,-0.292665,-23.543956,-0.346251,-16.653456
52.800000,8.796550,46.388080,-0.293218,-23.625255,-0.347033,-16.697897
52.900000,8.813210,46.476340,-0.293774,-23.670206,-0.347820,-16.716523
53.000000,8.829910,46.566080,-0.294330,-23.715910,-0.348608,-16.735598
53.100000,8.846590,46.741910,-0.294886,-23.805459,-0.349396,-16.785555
53.200000,8.863250,46.859660,-0.295442,-23.865429,-0.350184,-16.814587
53.300000,8.879880,47.001340,-0.295996,-23.937586,-0.350971,-16.852156
53.400000,8.896560,47.083740,-0.296552,-23.979552,-0.351761,-16.868368
53.500000,8.913240,47.232750,-0.297108,-24.055442,-0.352552,-16.908378
53.600000,8.929950,47.346260,-0.297665,-24.113252,-0.353345,-16.935581
53.700000,8.946560,47.485000,-0.298219,-24.183912,-0.354133,-16.971818
53.800000,8.963230,47.587670,-0.298774,-24.236201,-0.354926,-16.995046
53.900000,8.979930,47.724310,-0.299331,-24.305791,-0.355720,-17.030315
54.000000,8.996620,47.848160,-0.299887,-24.368868,-0.356514,-17.060953
54.100000,9.013230,47.986180,-0.300441,-24.439161,-0.357305,-17.096635
54.200000,9.029870,48.148220,-0.300996,-24.521687,-0.358098,-17.140766
54.300000,9.046540,48.239890,-0.301551,-24.568374,-0.358894,-17.159748
54.400000,9.063250,48.390660,-0.302108,-24.645161,-0.359691,-17.199652
54.500000,9.079910,48.520810,-0.302664,-24.711446,-0.360487,-17.232189
54.600000,9.096590,48.645010,-0.303220,-24.774700,-0.361285,-17.262524
54.700000,9.113270,48.791500,-0.303776,-24.849307,-0.362083,-17.300692
54.800000,9.129920,48.879990,-0.304331,-24.894374,-0.362881,-17.318253
54.900000,9.146600,49.024850,-0.304887,-24.968151,-0.363680,-17.355695
55.000000,9.163240,49.146140,-0.305441,-25.029924,-0.364479,-17.384750
55.100000,9.179930,49.294840,-0.305998,-25.105656,-0.365280,-17.423384
55.200000,9.196630,49.425960,-0.306554,-25.172435,-0.366082,-17.455716
55.300000,9.213320,49.530840,-0.307111,-25.225850,-0.366885,-17.478722
55.400000,9.229920,49.662420,-0.307664,-25.292863,-0.367684,-17.511159
55.500000,9.246540,49.822440,-0.308218,-25.374360,-0.368484,-17.553526
55.600000,9.263220,49.947690,-0.308774,-25.438150,-0.369288,-17.583510
55.700000,9.279920,50.084500,-0.309331,-25.507826,-0.370094,-17.617473
55.800000,9.296570,50.188850,-0.309886,-25.560971,-0.370898,-17.639993
55.900000,9.313220,50.358250,-0.310441,-25.647246,-0.371703,-17.685298
56.000000,9.329920,50.459860,-0.310997,-25.698996,-0.372510,-17.706677
56.100000,9.346610,50.607800,-0.311554,-25.774341,-0.373318,-17.744250
56.200000,9.363270,50.771320,-0.312109,-25.857621,-0.374125,-17.787225
56.300000,9.379920,50.886190,-0.312664,-25.916124,-0.374932,-17.813085
56.400000,9.396570,51.014450,-0.313219,-25.981446,-0.375740,-17.843563
56.500000,9.413250,51.116460,-0.313775,-26.033399,-0.376550,-17.864769
56.600000,9.429960,51.251860,-0.314332,-26.102358,-0.377362,-17.897552
56.700000,9.446590,51.386380,-0.314886,-26.170868,-0.378171,-17.930020
56.800000,9.463200,51.552490,-0.315440,-26.255468,-0.378979,-17.973443
56.900000,9.479900,51.690700,-0.315997,-26.325857,-0.379792,-18.006974
57.000000,9.496570,51.817870,-0.316552,-26.390624,-0.380605,-18.036611
