Repository: abubakardawood/tissue-phantom-material-database

Title:
A Database of Silicone Phantom Materials for Modeling Human Tissue Mechanics Across Varying Stiffnesses

Description:
This dataset contains processed mechanical compression test data for soft silicone phantoms
fabricated using Ecoflex (Smooth-On) with varying base materials and thinner concentrations.
The dataset provides force–compression measurements together with derived engineering and
true stress–strain quantities, intended for mechanical characterization, constitutive model
fitting, and the design of tissue-equivalent phantoms.

All files in this dataset are processed outputs generated from raw experimental measurements.
The raw data files are not included in this archive.

File: data/EF50_50T/EF50_50T_B4.csv (part 1 of 2)
EF50_50T_B_sample_4
Compression test;
Cylinder Diameter: 50mm;
Cylinder Height: 30mm;
Speed (mm/min): 10;
Machine: INSTRON 5900;
Load cell: 10kN;
Time (s),Compression (mm),Load (N),Engineering Strain [-],Engineering Stress (kPa),True Strain [-],True Stress (kPa)
0.000000,0.000000,0.023510,-0.000000,-0.011974,0.000000,-0.011974
0.100000,0.007470,0.069420,-0.000249,-0.035355,-0.000249,-0.035347
0.200000,0.027940,0.120940,-0.000931,-0.061594,-0.000932,-0.061537
0.300000,0.046290,0.169040,-0.001543,-0.086091,-0.001544,-0.085959
0.400000,0.063270,0.247210,-0.002109,-0.125903,-0.002111,-0.125637
0.500000,0.079920,0.298290,-0.002664,-0.151918,-0.002668,-0.151513
0.600000,0.096630,0.365380,-0.003221,-0.186087,-0.003226,-0.185487
0.700000,0.113330,0.429870,-0.003778,-0.218931,-0.003785,-0.218104
0.800000,0.129980,0.474900,-0.004333,-0.241865,-0.004342,-0.240817
0.900000,0.146660,0.540010,-0.004889,-0.275025,-0.004901,-0.273680
1.000000,0.163240,0.646800,-0.005441,-0.329413,-0.005456,-0.327620
1.100000,0.179970,0.680540,-0.005999,-0.346596,-0.006017,-0.344517
1.200000,0.196670,0.679770,-0.006556,-0.346204,-0.006577,-0.343934
1.300000,0.213380,0.778060,-0.007113,-0.396263,-0.007138,-0.393444
1.400000,0.229970,0.833680,-0.007666,-0.424590,-0.007695,-0.421335
1.500000,0.246670,0.932380,-0.008222,-0.474857,-0.008256,-0.470953
1.600000,0.263310,0.969100,-0.008777,-0.493559,-0.008816,-0.489227
1.700000,0.279980,1.047210,-0.009333,-0.533340,-0.009376,-0.528362
1.800000,0.296590,1.081820,-0.009886,-0.550966,-0.009936,-0.545519
1.900000,0.313270,1.185820,-0.010442,-0.603933,-0.010497,-0.597627
2.000000,0.329960,1.234110,-0.010999,-0.628527,-0.011060,-0.621614
2.100000,0.346660,1.330890,-0.011555,-0.677817,-0.011623,-0.669984
2.200000,0.363330,1.321760,-0.012111,-0.673167,-0.012185,-0.665014
2.300000,0.379940,1.351630,-0.012665,-0.688380,-0.012746,-0.679661
2.400000,0.396570,1.386050,-0.013219,-0.705909,-0.013307,-0.696578
2.500000,0.413270,1.432890,-0.013776,-0.729765,-0.013871,-0.719712
2.600000,0.429970,1.473910,-0.014332,-0.750656,-0.014436,-0.739898
2.700000,0.446580,1.516340,-0.014886,-0.772266,-0.014998,-0.760770
2.800000,0.463220,1.578800,-0.015441,-0.804076,-0.015561,-0.791661
2.900000,0.479900,1.674220,-0.015997,-0.852673,-0.016126,-0.839033
3.000000,0.496570,1.750200,-0.016552,-0.891370,-0.016691,-0.876615
3.100000,0.513230,1.773760,-0.017108,-0.903369,-0.017256,-0.887914
3.200000,0.529880,1.858300,-0.017663,-0.946424,-0.017821,-0.929708
3.300000,0.546570,1.956610,-0.018219,-0.996493,-0.018387,-0.978338
3.400000,0.563270,1.962850,-0.018776,-0.999671,-0.018954,-0.980902
3.500000,0.579950,2.046450,-0.019332,-1.042248,-0.019521,-1.022100
3.600000,0.596580,2.123670,-0.019886,-1.081576,-0.020086,-1.060068
3.700000,0.613240,2.198830,-0.020441,-1.119855,-0.020653,-1.096964
3.800000,0.629900,2.204570,-0.020997,-1.122778,-0.021220,-1.099204
3.900000,0.646600,2.344360,-0.021553,-1.193973,-0.021789,-1.168239
4.000000,0.663210,2.389790,-0.022107,-1.217110,-0.022355,-1.190203
4.100000,0.679880,2.459860,-0.022663,-1.252796,-0.022923,-1.224405
4.200000,0.696610,2.487710,-0.023220,-1.266980,-0.023494,-1.237561
4.300000,0.713270,2.590590,-0.023776,-1.319377,-0.024063,-1.288008
4.400000,0.729950,2.625580,-0.024332,-1.337197,-0.024633,-1.304661
4.500000,0.746540,2.697550,-0.024885,-1.373851,-0.025200,-1.339663
4.600000,0.763230,2.775500,-0.025441,-1.413551,-0.025770,-1.377588
4.700000,0.779890,2.819280,-0.025996,-1.435848,-0.026340,-1.398521
4.800000,0.796630,2.904760,-0.026554,-1.479382,-0.026913,-1.440098
4.900000,0.813210,2.986430,-0.027107,-1.520976,-0.027481,-1.479747
5.000000,0.829830,3.025070,-0.027661,-1.540655,-0.028051,-1.498039
5.100000,0.846600,3.109660,-0.028220,-1.583737,-0.028626,-1.539044
5.200000,0.863260,3.127460,-0.028775,-1.592802,-0.029197,-1.546969
5.300000,0.879870,3.217770,-0.029329,-1.638797,-0.029768,-1.590733
5.400000,0.896550,3.251200,-0.029885,-1.655823,-0.030341,-1.606338
5.500000,0.913260,3.311300,-0.030442,-1.686431,-0.030915,-1.635093
5.600000,0.929960,3.378560,-0.030999,-1.720686,-0.031489,-1.667347
5.700000,0.946650,3.391420,-0.031555,-1.727236,-0.032064,-1.672733
5.800000,0.963270,3.462660,-0.032109,-1.763518,-0.032636,-1.706893
5.900000,0.979970,3.552930,-0.032666,-1.809492,-0.033211,-1.750384
6.000000,0.996620,3.590190,-0.033221,-1.828469,-0.033785,-1.767726
6.100000,1.013310,3.657750,-0.033777,-1.862877,-0.034361,-1.799954
6.200000,1.029940,3.743860,-0.034331,-1.906732,-0.034934,-1.841272
6.300000,1.046560,3.801980,-0.034885,-1.936333,-0.035508,-1.868783
6.400000,1.063260,3.803360,-0.035442,-1.937035,-0.036085,-1.868383
6.500000,1.079920,3.900170,-0.035997,-1.986340,-0.036661,-1.914837
6.600000,1.096570,3.972930,-0.036552,-2.023397,-0.037237,-1.949437
6.700000,1.113190,4.057920,-0.037106,-2.066682,-0.037812,-1.989995
6.800000,1.129940,4.061610,-0.037665,-2.068561,-0.038392,-1.990649
6.900000,1.146620,4.149390,-0.038221,-2.113267,-0.038970,-2.032497
7.000000,1.163280,4.171620,-0.038776,-2.124589,-0.039548,-2.042206
7.100000,1.179890,4.291720,-0.039330,-2.185755,-0.040124,-2.099790
7.200000,1.196580,4.325190,-0.039886,-2.202801,-0.040703,-2.114940
7.300000,1.213250,4.385050,-0.040442,-2.233288,-0.041282,-2.142970
7.400000,1.229950,4.431400,-0.040998,-2.256893,-0.041862,-2.164365
7.500000,1.246590,4.554280,-0.041553,-2.319476,-0.042441,-2.223095
7.600000,1.263230,4.591010,-0.042108,-2.338182,-0.043020,-2.239727
7.700000,1.279940,4.656340,-0.042665,-2.371454,-0.043602,-2.270277
7.800000,1.296610,4.703170,-0.043220,-2.395305,-0.044182,-2.291779
7.900000,1.313240,4.785150,-0.043775,-2.437057,-0.044762,-2.330376
8.000000,1.329910,4.814710,-0.044330,-2.452112,-0.045343,-2.343409
8.100000,1.346620,4.897780,-0.044887,-2.494419,-0.045926,-2.382451
8.200000,1.363290,4.966390,-0.045443,-2.529362,-0.046508,-2.414420
8.300000,1.379930,5.037360,-0.045998,-2.565506,-0.047089,-2.447499
8.400000,1.396600,5.062690,-0.046553,-2.578407,-0.047672,-2.458373
8.500000,1.413280,5.153960,-0.047109,-2.624890,-0.048255,-2.501233
8.600000,1.429940,5.228340,-0.047665,-2.662772,-0.048838,-2.535852
8.700000,1.446560,5.293410,-0.048219,-2.695912,-0.049420,-2.565918
8.800000,1.463160,5.362280,-0.048772,-2.730987,-0.050001,-2.597791
8.900000,1.479850,5.417290,-0.049328,-2.759003,-0.050587,-2.622906
9.000000,1.496610,5.445810,-0.049887,-2.773528,-0.051174,-2.635165
9.100000,1.513280,5.577090,-0.050443,-2.840389,-0.051759,-2.697112
9.200000,1.529950,5.659040,-0.050998,-2.882125,-0.052345,-2.735142
9.300000,1.546530,5.692390,-0.051551,-2.899110,-0.052927,-2.749658
9.400000,1.563200,5.732590,-0.052107,-2.919584,-0.053513,-2.767454
9.500000,1.579910,5.869190,-0.052664,-2.989154,-0.054101,-2.831734
9.600000,1.596590,5.899290,-0.053220,-3.004484,-0.054688,-2.844586
9.700000,1.613210,5.971910,-0.053774,-3.041469,-0.055273,-2.877918
9.800000,1.629870,6.009130,-0.054329,-3.060425,-0.055861,-2.894155
9.900000,1.646560,6.093920,-0.054885,-3.103608,-0.056449,-2.933265
10.000000,1.663230,6.182170,-0.055441,-3.148553,-0.057037,-2.973994
10.100000,1.679900,6.220500,-0.055997,-3.168075,-0.057626,-2.990673
10.200000,1.696550,6.311850,-0.056552,-3.214599,-0.058214,-3.032808
10.300000,1.713240,6.380820,-0.057108,-3.249725,-0.058804,-3.064140
10.400000,1.729980,6.460300,-0.057666,-3.290204,-0.059396,-3.100471
10.500000,1.746630,6.498920,-0.058221,-3.309873,-0.059985,-3.117169
10.600000,1.763250,6.587520,-0.058775,-3.354996,-0.060573,-3.157806
10.700000,1.779940,6.650390,-0.059331,-3.387016,-0.061164,-3.186060
10.800000,1.796660,6.735930,-0.059889,-3.430581,-0.061757,-3.225128
10.900000,1.813280,6.810740,-0.060443,-3.468681,-0.062346,-3.259025
11.000000,1.829860,6.906500,-0.060995,-3.517452,-0.062935,-3.302903
11.100000,1.846560,6.955960,-0.061552,-3.542641,-0.063528,-3.324585
11.200000,1.863280,7.040690,-0.062109,-3.585794,-0.064122,-3.363083
11.300000,1.879950,7.127640,-0.062665,-3.630077,-0.064715,-3.402598
11.400000,1.896580,7.186140,-0.063219,-3.659871,-0.065306,-3.428496
11.500000,1.913240,7.260680,-0.063775,-3.697834,-0.065899,-3.462006
11.600000,1.929920,7.327760,-0.064331,-3.731998,-0.066493,-3.491916
11.700000,1.946650,7.410890,-0.064888,-3.774335,-0.067089,-3.529425
11.800000,1.963280,7.451960,-0.065443,-3.795252,-0.067682,-3.546881
11.900000,1.979890,7.556470,-0.065996,-3.848479,-0.068275,-3.594493
12.000000,1.996560,7.617030,-0.066552,-3.879322,-0.068870,-3.621145
12.100000,2.013230,7.710080,-0.067108,-3.926711,-0.069465,-3.663199
12.200000,2.029900,7.768040,-0.067663,-3.956230,-0.070061,-3.688539
12.300000,2.046520,7.857860,-0.068217,-4.001975,-0.070656,-3.728971
12.400000,2.063230,7.904190,-0.068774,-4.025571,-0.071254,-3.748715
12.500000,2.079920,8.010370,-0.069331,-4.079648,-0.071851,-3.796803
12.600000,2.096670,8.075840,-0.069889,-4.112992,-0.072451,-3.825539
12.700000,2.113250,8.121760,-0.070442,-4.136378,-0.073046,-3.845005
12.800000,2.129930,8.223340,-0.070998,-4.188113,-0.073644,-3.890766
12.900000,2.146580,8.305420,-0.071553,-4.229916,-0.074242,-3.927254
13.000000,2.163260,8.383770,-0.072109,-4.269819,-0.074841,-3.961928
13.100000,2.179950,8.454450,-0.072665,-4.305816,-0.075440,-3.992934
13.200000,2.196530,8.491850,-0.073218,-4.324864,-0.076037,-4.008207
13.300000,2.213220,8.621800,-0.073774,-4.391047,-0.076637,-4.067102
13.400000,2.229890,8.651080,-0.074330,-4.405959,-0.077237,-4.078465
13.500000,2.246570,8.751700,-0.074886,-4.457204,-0.077838,-4.123424
13.600000,2.263170,8.838320,-0.075439,-4.501319,-0.078436,-4.161744
13.700000,2.279880,8.909570,-0.075996,-4.537607,-0.079039,-4.192767
13.800000,2.296560,8.971510,-0.076552,-4.569153,-0.079641,-4.219375
13.900000,2.313260,9.005460,-0.077109,-4.586443,-0.080244,-4.232789
14.000000,2.329930,9.114650,-0.077664,-4.642053,-0.080846,-4.281531
14.100000,2.346610,9.213670,-0.078220,-4.692484,-0.081449,-4.325436
14.200000,2.363260,9.273610,-0.078775,-4.723011,-0.082051,-4.350954
14.300000,2.379940,9.343260,-0.079331,-4.758483,-0.082655,-4.380986
14.400000,2.396660,9.456320,-0.079889,-4.816064,-0.083261,-4.431315
14.500000,2.413230,9.527800,-0.080441,-4.852469,-0.083861,-4.462131
14.600000,2.429930,9.603200,-0.080998,-4.890870,-0.084467,-4.494721
14.700000,2.446630,9.662730,-0.081554,-4.921188,-0.085073,-4.519844
14.800000,2.463280,9.766510,-0.082109,-4.974043,-0.085677,-4.565627
14.900000,2.479900,9.822270,-0.082663,-5.002441,-0.086281,-4.588923
15.000000,2.496600,9.872460,-0.083220,-5.028003,-0.086888,-4.609572
15.100000,2.513290,9.974860,-0.083776,-5.080154,-0.087495,-4.654558
15.200000,2.529950,10.039730,-0.084332,-5.113193,-0.088101,-4.681988
15.300000,2.546630,10.132900,-0.084888,-5.160644,-0.088708,-4.722569
15.400000,2.563260,10.186740,-0.085442,-5.188064,-0.089314,-4.744786
15.500000,2.579950,10.265730,-0.085998,-5.228293,-0.089923,-4.778669
15.600000,2.596590,10.375300,-0.086553,-5.284097,-0.090530,-4.826742
15.700000,2.613270,10.425380,-0.087109,-5.309602,-0.091139,-4.847088
15.800000,2.629850,10.505100,-0.087662,-5.350203,-0.091744,-4.881196
15.900000,2.646560,10.604790,-0.088219,-5.400975,-0.092355,-4.924508
16.000000,2.663300,10.685290,-0.088777,-5.441974,-0.092967,-4.958853
16.100000,2.680010,10.742270,-0.089334,-5.470993,-0.093579,-4.982249
16.200000,2.696580,10.826420,-0.089886,-5.513850,-0.094185,-5.018232
16.300000,2.713230,10.910310,-0.090441,-5.556575,-0.094795,-5.054033
16.400000,2.729930,10.954190,-0.090998,-5.578923,-0.095408,-5.071254
16.500000,2.746560,11.024510,-0.091552,-5.614737,-0.096018,-5.100696
16.600000,2.763280,11.148700,-0.092109,-5.677986,-0.096631,-5.154991
16.700000,2.779910,11.197990,-0.092664,-5.703089,-0.097242,-5.174620
16.800000,2.796580,11.282900,-0.093219,-5.746334,-0.097855,-5.210664
16.900000,2.813220,11.391590,-0.093774,-5.801689,-0.098467,-5.257642
17.000000,2.829920,11.476900,-0.094331,-5.845137,-0.099081,-5.293761
17.100000,2.846520,11.536470,-0.094884,-5.875476,-0.099692,-5.317987
17.200000,2.863200,11.626080,-0.095440,-5.921114,-0.100307,-5.356003
17.300000,2.879890,11.672830,-0.095996,-5.944924,-0.100922,-5.374233
17.400000,2.896610,11.771300,-0.096554,-5.995074,-0.101539,-5.416227
17.500000,2.913230,11.828550,-0.097108,-6.024231,-0.102152,-5.439232
17.600000,2.929870,11.917680,-0.097662,-6.069625,-0.102766,-5.476851
17.700000,2.946600,12.032750,-0.098220,-6.128229,-0.103385,-5.526315
17.800000,2.963290,12.098990,-0.098776,-6.161965,-0.104002,-5.553309
17.900000,2.979940,12.129400,-0.099331,-6.177453,-0.104618,-5.563838
18.000000,2.996570,12.279260,-0.099886,-6.253776,-0.105233,-5.629113
18.100000,3.013280,12.310490,-0.100443,-6.269681,-0.105852,-5.639938
18.200000,3.029980,12.423230,-0.100999,-6.327099,-0.106472,-5.688066
18.300000,3.046670,12.476200,-0.101556,-6.354076,-0.107091,-5.708784
18.400000,3.063240,12.550500,-0.102108,-6.391917,-0.107705,-5.739251
18.500000,3.079890,12.639640,-0.102663,-6.437316,-0.108324,-5.776442
18.600000,3.096590,12.694710,-0.103220,-6.465363,-0.108944,-5.798010
18.700000,3.113300,12.790090,-0.103777,-6.513939,-0.109566,-5.837944
18.800000,3.129960,12.900300,-0.104332,-6.570069,-0.110185,-5.884600
18.900000,3.146580,12.937150,-0.104886,-6.588836,-0.110804,-5.897760
19.000000,3.163230,13.014020,-0.105441,-6.627986,-0.111424,-5.929124
19.100000,3.179880,13.136540,-0.105996,-6.690385,-0.112045,-5.981231
19.200000,3.196530,13.201250,-0.106551,-6.723341,-0.112666,-6.006963
19.300000,3.213200,13.265210,-0.107107,-6.755916,-0.113288,-6.032312
19.400000,3.229930,13.322190,-0.107664,-6.784936,-0.113913,-6.054440
19.500000,3.246630,13.414900,-0.108221,-6.832152,-0.114537,-6.092770
19.600000,3.263300,13.539510,-0.108777,-6.895616,-0.115160,-6.145534
19.700000,3.279940,13.597630,-0.109331,-6.925216,-0.115783,-6.168073
19.800000,3.296600,13.675520,-0.109887,-6.964885,-0.116406,-6.199537
19.900000,3.313240,13.802080,-0.110441,-7.029342,-0.117030,-6.253012
20.000000,3.329910,13.845380,-0.110997,-7.051394,-0.117655,-6.268711
20.100000,3.346560,13.946750,-0.111552,-7.103021,-0.118279,-6.310665
20.200000,3.363190,13.995290,-0.112106,-7.127743,-0.118903,-6.328678
20.300000,3.379900,14.039760,-0.112663,-7.150391,-0.119531,-6.344804
20.400000,3.396610,14.157140,-0.113220,-7.210172,-0.120159,-6.393834
20.500000,3.413260,14.231940,-0.113775,-7.248268,-0.120785,-6.423593
20.600000,3.429860,14.348400,-0.114329,-7.307580,-0.121409,-6.472114
20.700000,3.446570,14.431750,-0.114886,-7.350030,-0.122038,-6.505617
20.800000,3.463280,14.523800,-0.115443,-7.396911,-0.122668,-6.542992
20.900000,3.479950,14.623630,-0.115998,-7.447754,-0.123296,-6.583827
21.000000,3.496600,14.687410,-0.116553,-7.480236,-0.123924,-6.608390
21.100000,3.513220,14.752540,-0.117107,-7.513407,-0.124552,-6.633532
21.200000,3.529900,14.880210,-0.117663,-7.578429,-0.125182,-6.686726
21.300000,3.546630,14.945170,-0.118221,-7.611513,-0.125814,-6.711672
21.400000,3.563280,14.995890,-0.118776,-7.637344,-0.126443,-6.730211
21.500000,3.579900,15.101020,-0.119330,-7.690886,-0.127072,-6.773133
21.600000,3.596580,15.189250,-0.119886,-7.735822,-0.127704,-6.808405
21.700000,3.613260,15.267560,-0.120442,-7.775704,-0.128336,-6.839183
21.800000,3.629940,15.365240,-0.120998,-7.825452,-0.128968,-6.878588
21.900000,3.646570,15.462700,-0.121552,-7.875088,-0.129599,-6.917853
22.000000,3.663240,15.521280,-0.122108,-7.904923,-0.130232,-6.939669
22.100000,3.679950,15.607990,-0.122665,-7.949084,-0.130866,-6.974010
22.200000,3.696610,15.677850,-0.123220,-7.984663,-0.131500,-7.000791
22.300000,3.713250,15.730500,-0.123775,-8.011478,-0.132132,-7.019857
22.400000,3.729920,15.850060,-0.124331,-8.072369,-0.132767,-7.068726
22.500000,3.746600,15.949380,-0.124887,-8.122953,-0.133402,-7.108504
22.600000,3.763270,16.027160,-0.125442,-8.162566,-0.134037,-7.138634
22.700000,3.779880,16.095250,-0.125996,-8.197244,-0.134670,-7.164424
22.800000,3.796530,16.184660,-0.126551,-8.242780,-0.135306,-7.199648
22.900000,3.813230,16.280050,-0.127108,-8.291361,-0.135943,-7.237466
23.000000,3.830010,16.336320,-0.127667,-8.320019,-0.136584,-7.257828
23.100000,3.846620,16.441440,-0.128221,-8.373557,-0.137219,-7.299894
23.200000,3.863230,16.517740,-0.128774,-8.412416,-0.137854,-7.329113
23.300000,3.879930,16.621310,-0.129331,-8.465164,-0.138493,-7.370356
23.400000,3.896580,16.713090,-0.129886,-8.511907,-0.139131,-7.406329
23.500000,3.913250,16.768280,-0.130442,-8.540015,-0.139770,-7.426041
23.600000,3.929910,16.882550,-0.130997,-8.598212,-0.140409,-7.471872
23.700000,3.946560,16.946410,-0.131552,-8.630736,-0.141048,-7.495345
23.800000,3.963230,17.026460,-0.132108,-8.671505,-0.141688,-7.525933
23.900000,3.979910,17.114750,-0.132664,-8.716471,-0.142328,-7.560112
24.000000,3.996560,17.196010,-0.133219,-8.757856,-0.142969,-7.591146
24.100000,4.013200,17.281350,-0.133773,-8.801319,-0.143609,-7.623937
24.200000,4.029890,17.394260,-0.134330,-8.858824,-0.144251,-7.668821
24.300000,4.046580,17.469770,-0.134886,-8.897281,-0.144894,-7.697162
24.400000,4.063270,17.501370,-0.135442,-8.913375,-0.145537,-7.706126
24.500000,4.079850,17.637170,-0.135995,-8.982537,-0.146177,-7.760957
24.600000,4.096560,17.709080,-0.136552,-9.019160,-0.146822,-7.787576
24.700000,4.113230,17.779250,-0.137108,-9.054898,-0.147465,-7.813402
24.800000,4.129930,17.889990,-0.137664,-9.111297,-0.148111,-7.856996
24.900000,4.146590,17.943370,-0.138220,-9.138483,-0.148755,-7.875365
25.000000,4.163230,18.053130,-0.138774,-9.194384,-0.149399,-7.918439
25.100000,4.179890,18.168430,-0.139330,-9.253105,-0.150044,-7.963873
25.200000,4.196600,18.226430,-0.139887,-9.282645,-0.150691,-7.984126
25.300000,4.213290,18.312690,-0.140443,-9.326576,-0.151338,-8.016724
25.400000,4.229900,18.417150,-0.140997,-9.379777,-0.151982,-8.057260
25.500000,4.246530,18.503660,-0.141551,-9.423837,-0.152628,-8.089883
25.600000,4.263250,18.554500,-0.142108,-9.449729,-0.153277,-8.106844
25.700000,4.279950,18.663290,-0.142665,-9.505136,-0.153927,-8.149085
25.800000,4.296510,18.740400,-0.143217,-9.544407,-0.154571,-8.177486
25.900000,4.313220,18.824350,-0.143774,-9.587163,-0.155221,-8.208778
26.000000,4.329900,18.969850,-0.144330,-9.661265,-0.155870,-8.266855
26.100000,4.346580,19.039260,-0.144886,-9.696615,-0.156520,-8.291712
26.200000,4.363230,19.087840,-0.145441,-9.721357,-0.157170,-8.307473
26.300000,4.379890,19.191440,-0.145996,-9.774120,-0.157820,-8.347134
26.400000,4.396580,19.267620,-0.146553,-9.812918,-0.158471,-8.374809
26.500000,4.413320,19.346870,-0.147111,-9.853280,-0.159125,-8.403757
26.600000,4.429980,19.439410,-0.147666,-9.900410,-0.159777,-8.438456
26.700000,4.446570,19.518830,-0.148219,-9.940858,-0.160426,-8.467434
26.800000,4.463250,19.596920,-0.148775,-9.980629,-0.161079,-8.495761
26.900000,4.479910,19.716790,-0.149330,-10.041679,-0.161731,-8.542151
27.000000,4.496600,19.762370,-0.149887,-10.064892,-0.162386,-8.556299
27.100000,4.513180,19.915030,-0.150439,-10.142641,-0.163036,-8.616789
27.200000,4.529880,19.963700,-0.150996,-10.167429,-0.163691,-8.632188
27.300000,4.546610,20.065400,-0.151554,-10.219224,-0.164348,-8.670463
27.400000,4.563220,20.145480,-0.152107,-10.260009,-0.165001,-8.699386
27.500000,4.579890,20.252510,-0.152663,-10.314519,-0.165657,-8.739873
27.600000,4.596530,20.292880,-0.153218,-10.335079,-0.166312,-8.751562
27.700000,4.613240,20.412070,-0.153775,-10.395782,-0.166970,-8.797174
27.800000,4.629940,20.519420,-0.154331,-10.450455,-0.167628,-8.837622
27.900000,4.646640,20.598870,-0.154888,-10.490918,-0.168286,-8.866001
28.000000,4.663230,20.661220,-0.155441,-10.522673,-0.168941,-8.887018
28.100000,4.679880,20.767420,-0.155996,-10.576760,-0.169598,-8.926828
28.200000,4.696560,20.836860,-0.156552,-10.612126,-0.170257,-8.950776
28.300000,4.713260,20.930710,-0.157109,-10.659923,-0.170917,-8.985157
28.400000,4.729880,21.000710,-0.157663,-10.695574,-0.171575,-9.009281
28.500000,4.746540,21.107230,-0.158218,-10.749824,-0.172234,-9.049008
28.600000,4.763240,21.212730,-0.158775,-10.803555,-0.172896,-9.088224
28.700000,4.779920,21.285680,-0.159331,-10.840708,-0.173557,-9.113451
28.800000,4.796610,21.389280,-0.159887,-10.893471,-0.174219,-9.151746
28.900000,4.813250,21.491240,-0.160442,-10.945399,-0.174879,-9.189301
29.000000,4.829920,21.552060,-0.160997,-10.976374,-0.175541,-9.209207
29.100000,4.846550,21.677710,-0.161552,-11.040367,-0.176202,-9.256777
29.200000,4.863260,21.725420,-0.162109,-11.064666,-0.176867,-9.270987
29.300000,4.879870,21.855150,-0.162662,-11.130736,-0.177528,-9.320185
29.400000,4.896550,21.927920,-0.163218,-11.167798,-0.178192,-9.345009
29.500000,4.913240,22.016960,-0.163775,-11.213146,-0.178857,-9.376716
29.600000,4.929910,22.134110,-0.164330,-11.272810,-0.179522,-9.420345
29.700000,4.946520,22.186960,-0.164884,-11.299726,-0.180185,-9.436582
29.800000,4.963170,22.255330,-0.165439,-11.334546,-0.180849,-9.459370
29.900000,4.979930,22.376390,-0.165998,-11.396202,-0.181519,-9.504459
30.000000,4.996670,22.454440,-0.166556,-11.435952,-0.182188,-9.531230
30.100000,5.013300,22.588580,-0.167110,-11.504269,-0.182854,-9.581791
30.200000,5.029930,22.667760,-0.167664,-11.544595,-0.183519,-9.608978
30.300000,5.046590,22.725990,-0.168220,-11.574252,-0.184187,-9.627235
30.400000,5.063280,22.829070,-0.168776,-11.626750,-0.184856,-9.664434
30.500000,5.079960,22.930040,-0.169332,-11.678173,-0.185525,-9.700685
30.600000,5.096560,23.013960,-0.169885,-11.720914,-0.186191,-9.729702
30.700000,5.113200,23.091220,-0.170440,-11.760262,-0.186860,-9.755843
30.800000,5.129900,23.158140,-0.170997,-11.794344,-0.187531,-9.777550
30.900000,5.146570,23.294440,-0.171552,-11.863761,-0.188202,-9.828505
31.000000,5.163220,23.340610,-0.172107,-11.887275,-0.188872,-9.841388
31.100000,5.179870,23.495410,-0.172662,-11.966114,-0.189542,-9.900017
31.200000,5.196550,23.584090,-0.173218,-12.011278,-0.190215,-9.930705
31.300000,5.213240,23.661280,-0.173775,-12.050591,-0.190888,-9.956504
31.400000,5.229890,23.758480,-0.174330,-12.100095,-0.191560,-9.990689
31.500000,5.246540,23.829320,-0.174885,-12.136173,-0.192232,-10.013742
31.600000,5.263230,23.902270,-0.175441,-12.173326,-0.192907,-10.037626
31.700000,5.279930,24.033900,-0.175998,-12.240365,-0.193582,-10.086089
31.800000,5.296600,24.117410,-0.176553,-12.282896,-0.194256,-10.114310
31.900000,5.313230,24.210820,-0.177108,-12.330469,-0.194930,-10.146649
32.000000,5.329890,24.328790,-0.177663,-12.390551,-0.195605,-10.189209
32.100000,5.346590,24.360440,-0.178220,-12.406670,-0.196282,-10.195558
32.200000,5.363290,24.449250,-0.178776,-12.451901,-0.196960,-10.225796
32.300000,5.379960,24.527080,-0.179332,-12.491539,-0.197637,-10.251407
32.400000,5.396540,24.655660,-0.179885,-12.557025,-0.198310,-10.298208
32.500000,5.413210,24.776340,-0.180440,-12.618486,-0.198988,-10.341602
32.600000,5.429960,24.863630,-0.180999,-12.662943,-0.199670,-10.370967
32.700000,5.446600,24.930150,-0.181553,-12.696821,-0.200347,-10.391671
32.800000,5.463200,25.036480,-0.182107,-12.750975,-0.201023,-10.428937
32.900000,5.479870,25.112900,-0.182662,-12.789895,-0.201703,-10.453663
33.000000,5.496580,25.245630,-0.183219,-12.857494,-0.202385,-10.501752
33.100000,5.513270,25.343820,-0.183776,-12.907502,-0.203066,-10.535417
33.200000,5.529910,25.410700,-0.184330,-12.941563,-0.203746,-10.556041
33.300000,5.546560,25.503790,-0.184885,-12.988974,-0.204426,-10.587503
33.400000,5.563240,25.605580,-0.185441,-13.040815,-0.205109,-10.622509
33.500000,5.579980,25.681010,-0.185999,-13.079231,-0.205794,-10.646503
33.600000,5.596610,25.796690,-0.186554,-13.138146,-0.206475,-10.687177
33.700000,5.613260,25.859310,-0.187109,-13.170038,-0.207158,-10.705810
33.800000,5.629930,25.995460,-0.187664,-13.239379,-0.207842,-10.754820
33.900000,5.646560,26.063880,-0.188219,-13.274225,-0.208524,-10.775768
34.000000,5.663190,26.167510,-0.188773,-13.327003,-0.209207,-10.811225
34.100000,5.679850,26.244140,-0.189328,-13.366031,-0.209892,-10.835462
34.200000,5.696590,26.343640,-0.189886,-13.416706,-0.210581,-10.869057
34.300000,5.713310,26.468390,-0.190444,-13.480240,-0.211269,-10.913014
34.400000,5.729930,26.573160,-0.190998,-13.533599,-0.211953,-10.948713
34.500000,5.746540,26.672100,-0.191551,-13.583989,-0.212638,-10.981958
34.600000,5.763230,26.763390,-0.192108,-13.630483,-0.213326,-11.011962
34.700000,5.779900,26.850770,-0.192663,-13.674985,-0.214015,-11.040317
34.800000,5.796630,26.960300,-0.193221,-13.730768,-0.214706,-11.077695
34.900000,5.813310,27.030420,-0.193777,-13.766480,-0.215395,-11.098853
35.000000,5.829910,27.138120,-0.194330,-13.821331,-0.216081,-11.135427
35.100000,5.846590,27.227200,-0.194886,-13.866699,-0.216772,-11.164269
35.200000,5.863290,27.306140,-0.195443,-13.906903,-0.217463,-11.188896
35.300000,5.879970,27.420190,-0.195999,-13.964988,-0.218155,-11.227864
35.400000,5.896560,27.482130,-0.196552,-13.996534,-0.218843,-11.245487
35.500000,5.913240,27.576000,-0.197108,-14.044341,-0.219535,-11.276089
35.600000,5.929890,27.711910,-0.197663,-14.113560,-0.220227,-11.323831
35.700000,5.946570,27.810040,-0.198219,-14.163537,-0.220920,-11.356055
35.800000,5.963200,27.875650,-0.198773,-14.196952,-0.221611,-11.374977
35.900000,5.979910,27.999090,-0.199330,-14.259819,-0.222307,-11.417405
36.000000,5.996560,28.058530,-0.199885,-14.290092,-0.223000,-11.433712
36.100000,6.013230,28.166920,-0.200441,-14.345295,-0.223695,-11.469909
36.200000,6.029910,28.290720,-0.200997,-14.408345,-0.224391,-11.512311
36.300000,6.046540,28.368530,-0.201551,-14.447974,-0.225085,-11.535965
36.400000,6.063200,28.493600,-0.202107,-14.511671,-0.225780,-11.578766
36.500000,6.079930,28.557930,-0.202664,-14.544434,-0.226480,-11.596796
36.600000,6.096590,28.688850,-0.203220,-14.611111,-0.227176,-11.641846
36.700000,6.113180,28.766200,-0.203773,-14.650505,-0.227871,-11.665133
36.800000,6.129930,28.835720,-0.204331,-14.685912,-0.228572,-11.685125
36.900000,6.146640,28.944240,-0.204888,-14.741180,-0.229272,-11.720889
37.000000,6.163330,29.051920,-0.205444,-14.796021,-0.229972,-11.756263
37.100000,6.179930,29.131600,-0.205998,-14.836602,-0.230669,-11.780297
37.200000,6.196590,29.252790,-0.206553,-14.898324,-0.231369,-11.821030
37.300000,6.213240,29.358070,-0.207108,-14.951942,-0.232068,-11.855275
37.400000,6.229910,29.482280,-0.207664,-15.015202,-0.232769,-11.897090
37.500000,6.246580,29.541570,-0.208219,-15.045398,-0.233471,-11.912655
37.600000,6.263160,29.673060,-0.208772,-15.112365,-0.234169,-11.957327
37.700000,6.279890,29.754390,-0.209330,-15.153786,-0.234874,-11.981649
37.800000,6.296560,29.838430,-0.209885,-15.196588,-0.235577,-12.007047
37.900000,6.313270,29.949790,-0.210442,-15.253303,-0.236282,-12.043362
38.000000,6.329860,30.034000,-0.210995,-15.296191,-0.236983,-12.068766
38.100000,6.346540,30.116320,-0.211551,-15.338116,-0.237688,-12.093317
38.200000,6.363230,30.213890,-0.212108,-15.387808,-0.238394,-12.123936
38.300000,6.379930,30.376540,-0.212664,-15.470645,-0.239101,-12.180590
38.400000,6.396580,30.415180,-0.213219,-15.490324,-0.239806,-12.187487
38.500000,6.413230,30.516700,-0.213774,-15.542028,-0.240511,-12.219541
38.600000,6.429960,30.638700,-0.214332,-15.604162,-0.241221,-12.259691
38.700000,6.446640,30.736940,-0.214888,-15.654195,-0.241929,-12.290296
38.800000,6.463320,30.811200,-0.215444,-15.692015,-0.242637,-12.311265
38.900000,6.479910,30.920670,-0.215997,-15.747768,-0.243342,-12.346297
39.000000,6.496590,31.030470,-0.216553,-15.803689,-0.244052,-12.381352
39.100000,6.513260,31.134170,-0.217109,-15.856503,-0.244761,-12.413918
39.200000,6.529960,31.243450,-0.217665,-15.912158,-0.245473,-12.448633
39.300000,6.546540,31.318180,-0.218218,-15.950218,-0.246179,-12.469593
39.400000,6.563170,31.448780,-0.218772,-16.016732,-0.246889,-12.512714
39.500000,6.579930,31.564720,-0.219331,-16.075780,-0.247604,-12.549863
39.600000,6.596590,31.623270,-0.219886,-16.105599,-0.248316,-12.564198
39.700000,6.613250,31.746040,-0.220442,-16.168125,-0.249028,-12.603997
39.800000,6.629900,31.872050,-0.220997,-16.232302,-0.249740,-12.645017
39.900000,6.646590,31.947220,-0.221553,-16.270586,-0.250454,-12.665789
40.000000,6.663250,32.048960,-0.222108,-16.322401,-0.251168,-12.697060
40.100000,6.679950,32.192810,-0.222665,-16.395663,-0.251884,-12.744923
40.200000,6.696560,32.284000,-0.223219,-16.442106,-0.252596,-12.771921
40.300000,6.713270,32.360100,-0.223776,-16.480864,-0.253314,-12.792847
40.400000,6.729950,32.432740,-0.224332,-16.517859,-0.254030,-12.812380
40.500000,6.746640,32.559310,-0.224888,-16.582320,-0.254748,-12.853156
40.600000,6.763260,32.634430,-0.225442,-16.620579,-0.255463,-12.873602
40.700000,6.779910,32.760650,-0.225997,-16.684862,-0.256180,-12.914133
40.800000,6.796570,32.867530,-0.226552,-16.739296,-0.256897,-12.946969
40.900000,6.813220,32.970280,-0.227107,-16.791626,-0.257615,-12.978124
41.000000,6.829900,33.056380,-0.227663,-16.835476,-0.258335,-13.002655
41.100000,6.846490,33.172130,-0.228216,-16.894427,-0.259051,-13.038843
41.200000,6.863270,33.271970,-0.228776,-16.945275,-0.259776,-13.068609
41.300000,6.879970,33.400940,-0.229332,-17.010959,-0.260498,-13.109796
41.400000,6.896570,33.464690,-0.229886,-17.043427,-0.261216,-13.125387
41.500000,6.913200,33.579840,-0.230440,-17.102072,-0.261936,-13.161071
41.600000,6.929850,33.687790,-0.230995,-17.157051,-0.262658,-13.193858
41.700000,6.946560,33.818980,-0.231552,-17.223865,-0.263382,-13.235645
41.800000,6.963260,33.880550,-0.232109,-17.255222,-0.264107,-13.250136
41.900000,6.979900,33.996740,-0.232663,-17.314398,-0.264830,-13.285972
42.000000,6.996550,34.096110,-0.233218,-17.365006,-0.265553,-13.315168
42.100000,7.013250,34.206990,-0.233775,-17.421477,-0.266279,-13.348771
42.200000,7.029900,34.306330,-0.234330,-17.472070,-0.267004,-13.377840
42.300000,7.046600,34.431480,-0.234887,-17.535809,-0.267731,-13.416881
42.400000,7.063240,34.535800,-0.235441,-17.588939,-0.268457,-13.447775
42.500000,7.079910,34.616080,-0.235997,-17.629825,-0.269184,-13.469239
42.600000,7.096560,34.696130,-0.236552,-17.670594,-0.269910,-13.490580
42.700000,7.113250,34.857830,-0.237108,-17.752947,-0.270639,-13.543575
42.800000,7.129880,34.880950,-0.237663,-17.764722,-0.271366,-13.542711
42.900000,7.146540,35.074570,-0.238218,-17.863332,-0.272095,-13.607965
43.000000,7.163240,35.180020,-0.238775,-17.917037,-0.272826,-13.638903
43.100000,7.179910,35.233260,-0.239330,-17.944152,-0.273556,-13.649572
43.200000,7.196530,35.365910,-0.239884,-18.011710,-0.274285,-13.690983
43.300000,7.213210,35.475190,-0.240440,-18.067366,-0.275016,-13.723242
43.400000,7.229930,35.570220,-0.240998,-18.115764,-0.275750,-13.749907
43.500000,7.246640,35.679320,-0.241555,-18.171328,-0.276485,-13.781959
43.600000,7.263270,35.780180,-0.242109,-18.222696,-0.277216,-13.810817
43.700000,7.279880,35.874740,-0.242663,-18.270855,-0.277947,-13.837201
43.800000,7.296560,36.001970,-0.243219,-18.335653,-0.278681,-13.876080
43.900000,7.313300,36.117830,-0.243777,-18.394660,-0.279419,-13.910471
44.000000,7.329970,36.185630,-0.244332,-18.429190,-0.280154,-13.926343
44.100000,7.346590,36.327220,-0.244886,-18.501301,-0.280887,-13.970585
44.200000,7.363230,36.430610,-0.245441,-18.553957,-0.281622,-14.000055
44.300000,7.379900,36.544330,-0.245997,-18.611874,-0.282358,-14.033415
44.400000,7.396580,36.635730,-0.246553,-18.658424,-0.283096,-14.058140
44.500000,7.413230,36.741350,-0.247108,-18.712216,-0.283833,-14.088284
44.600000,7.429880,36.872760,-0.247663,-18.779142,-0.284570,-14.128250
44.700000,7.446600,36.942300,-0.248220,-18.814559,-0.285312,-14.144409
44.800000,7.463300,37.069110,-0.248777,-18.879143,-0.286052,-14.182453
44.900000,7.479970,37.169540,-0.249332,-18.930291,-0.286792,-14.210358
45.000000,7.496620,37.281200,-0.249887,-18.987159,-0.287532,-14.242509
45.100000,7.513270,37.357490,-0.250442,-19.026013,-0.288272,-14.261094
45.200000,7.529950,37.500660,-0.250998,-19.098929,-0.289014,-14.305130
45.300000,7.546610,37.653730,-0.251554,-19.176887,-0.289756,-14.352871
45.400000,7.563260,37.734700,-0.252109,-19.218125,-0.290498,-14.373069
45.500000,7.579930,37.819390,-0.252664,-19.261257,-0.291241,-14.394624
45.600000,7.596610,37.941980,-0.253220,-19.323692,-0.291985,-14.430540
45.700000,7.613280,38.042070,-0.253776,-19.374667,-0.292729,-14.457842
45.800000,7.629920,38.144090,-0.254331,-19.426626,-0.293473,-14.485839
45.900000,7.646560,38.280580,-0.254885,-19.496139,-0.294217,-14.526859
46.000000,7.663220,38.342190,-0.255441,-19.527517,-0.294963,-14.539395
46.100000,7.679940,38.431030,-0.255998,-19.572763,-0.295712,-14.562175
46.200000,7.696570,38.585730,-0.256552,-19.651551,-0.296457,-14.609900
46.300000,7.713160,38.739690,-0.257105,-19.729962,-0.297201,-14.657284
46.400000,7.729890,38.816820,-0.257663,-19.769244,-0.297952,-14.675441
46.500000,7.746580,38.941030,-0.258219,-19.832504,-0.298702,-14.711368
46.600000,7.763260,39.070620,-0.258775,-19.898503,-0.299452,-14.749262
46.700000,7.779920,39.182300,-0.259331,-19.955382,-0.300201,-14.780339
46.800000,7.796600,39.282100,-0.259887,-20.006209,-0.300952,-14.806862
46.900000,7.813250,39.354750,-0.260442,-20.043210,-0.301702,-14.823123
47.000000,7.829990,39.501910,-0.261000,-20.118158,-0.302457,-14.867325
47.100000,7.846650,39.568980,-0.261555,-20.152316,-0.303209,-14.881377
47.200000,7.863260,39.759420,-0.262109,-20.249306,-0.303959,-14.941788
47.300000,7.879910,39.834720,-0.262664,-20.287656,-0.304711,-14.958826
47.400000,7.896620,39.923780,-0.263221,-20.333014,-0.305467,-14.980945
47.500000,7.913270,40.058030,-0.263776,-20.401387,-0.306220,-15.019998
47.600000,7.929890,40.164310,-0.264330,-20.455515,-0.306973,-15.048516
47.700000,7.946560,40.317800,-0.264885,-20.533687,-0.307729,-15.094614
47.800000,7.963240,40.385730,-0.265441,-20.568283,-0.308485,-15.108611
47.900000,7.979920,40.492340,-0.265997,-20.622579,-0.309243,-15.137028
48.000000,7.996530,40.603230,-0.266551,-20.679055,-0.309997,-15.167032
48.100000,8.013230,40.725000,-0.267108,-20.741072,-0.310756,-15.200973
48.200000,8.029960,40.848850,-0.267665,-20.804148,-0.311518,-15.235599
48.300000,8.046640,40.978950,-0.268221,-20.870408,-0.312277,-15.272519
48.400000,8.063250,41.076550,-0.268775,-20.920115,-0.313034,-15.297311
48.500000,8.079910,41.239200,-0.269330,-21.002952,-0.313794,-15.346220
48.600000,8.096540,41.305700,-0.269885,-21.036820,-0.314553,-15.359305
48.700000,8.113270,41.428330,-0.270442,-21.099275,-0.315317,-15.393138
48.800000,8.129960,41.544570,-0.270999,-21.158476,-0.316080,-15.424557
48.900000,8.146510,41.658880,-0.271550,-21.216693,-0.316837,-15.455293
49.000000,8.163270,41.788890,-0.272109,-21.282907,-0.317604,-15.491636
49.100000,8.179900,41.913750,-0.272663,-21.346498,-0.318366,-15.526090
49.200000,8.196590,42.011540,-0.273220,-21.396302,-0.319131,-15.550411
49.300000,8.213240,42.091230,-0.273775,-21.436887,-0.319895,-15.568011
49.400000,8.229910,42.290750,-0.274330,-21.538502,-0.320660,-15.629838
49.500000,8.246590,42.354180,-0.274886,-21.570807,-0.321427,-15.641287
49.600000,8.263280,42.496440,-0.275443,-21.643259,-0.322194,-15.681782
49.700000,8.279930,42.599790,-0.275998,-21.695895,-0.322961,-15.707879
49.800000,8.296510,42.727540,-0.276550,-21.760957,-0.323724,-15.742957
49.900000,8.313230,42.856750,-0.277108,-21.826764,-0.324495,-15.778400
50.000000,8.329930,42.967030,-0.277664,-21.882929,-0.325265,-15.806820
50.100000,8.346610,43.095170,-0.278220,-21.948190,-0.326035,-15.841757
50.200000,8.363220,43.241020,-0.278774,-22.022471,-0.326803,-15.883178
50.300000,8.379920,43.301270,-0.279331,-22.053156,-0.327575,-15.893033
50.400000,8.396580,43.431320,-0.279886,-22.119390,-0.328346,-15.928482
50.500000,8.413300,43.570550,-0.280443,-22.190299,-0.329120,-15.967178
50.600000,8.429970,43.729920,-0.280999,-22.271465,-0.329893,-16.013206
50.700000,8.446610,43.792390,-0.281554,-22.303281,-0.330664,-16.023711
50.800000,8.463270,43.908470,-0.282109,-22.362400,-0.331438,-16.053766
50.900000,8.479960,44.033810,-0.282665,-22.426235,-0.332213,-16.087116
51.000000,8.496660,44.137710,-0.283222,-22.479151,-0.332989,-16.112561
51.100000,8.513240,44.246990,-0.283775,-22.534807,-0.333760,-16.140000
51.200000,8.529900,44.396050,-0.284330,-22.610723,-0.334536,-16.181816
51.300000,8.546570,44.492260,-0.284886,-22.659722,-0.335313,-16.204292
51.400000,8.563280,44.643530,-0.285443,-22.736763,-0.336092,-16.246721
51.500000,8.579880,44.718380,-0.285996,-22.774884,-0.336867,-16.261358
51.600000,8.596530,44.895840,-0.286551,-22.865264,-0.337644,-16.313199
51.700000,8.613280,44.985150,-0.287109,-22.910749,-0.338427,-16.332859
51.800000,8.629910,45.123160,-0.287664,-22.981037,-0.339205,-16.370227
51.900000,8.646570,45.219400,-0.288219,-23.030051,-0.339985,-16.392353
52.000000,8.663220,45.380650,-0.288774,-23.112175,-0.340765,-16.437980
52.100000,8.679890,45.466400,-0.289330,-23.155847,-0.341547,-16.456174
52.200000,8.696570,45.636070,-0.289886,-23.242260,-0.342329,-16.504662
52.300000,8.713280,45.726810,-0.290443,-23.288473,-0.343114,-16.524507
52.400000,8.729880,45.846290,-0.290996,-23.349324,-0.343894,-16.554764
52.500000,8.746590,45.949020,-0.291553,-23.401644,-0.344680,-16.578824
52.600000,8.763300,46.120520,-0.292110,-23.488988,-0.345467,-16.627620
52.700000,8.779950,46.210850,-0.292665,-23.534993,-0.346251,-16.647124
52.800000,8.796550,46.339980,-0.293218,-23.600758,-0.347033,-16.680583
52.900000,8.813200,46.460170,-0.293773,-23.661970,-0.347819,-16.710714
53.000000,8.829910,46.586800,-0.294330,-23.726462,-0.348608,-16.743045
53.100000,8.846580,46.708440,-0.294886,-23.788413,-0.349396,-16.773543
53.200000,8.863240,46.842410,-0.295441,-23.856644,-0.350184,-16.808405
53.300000,8.879900,46.970570,-0.295997,-23.921915,-0.350972,-16.841108
53.400000,8.896560,47.103490,-0.296552,-23.989610,-0.351761,-16.875444
53.500000,8.913240,47.235890,-0.297108,-24.057041,-0.352552,-16.909502
53.600000,8.929950,47.384910,-0.297665,-24.132936,-0.353345,-16.949406
53.700000,8.946570,47.451870,-0.298219,-24.167039,-0.354134,-16.959969
53.800000,8.963220,47.595190,-0.298774,-24.240031,-0.354925,-16.997740
53.900000,8.979930,47.721370,-0.299331,-24.304294,-0.355720,-17.029265
54.000000,8.996610,47.858380,-0.299887,-24.374073,-0.356514,-17.064605
54.100000,9.013240,47.988990,-0.300441,-24.440592,-0.357306,-17.097628
54.200000,9.029880,48.111220,-0.300996,-24.502843,-0.358099,-17.127585
54.300000,9.046550,48.196390,-0.301552,-24.546220,-0.358894,-17.144266
54.400000,9.063240,48.390180,-0.302108,-24.644916,-0.359691,-17.199490
54.500000,9.079900,48.495350,-0.302663,-24.698479,-0.360487,-17.223155
54.600000,9.096580,48.639350,-0.303219,-24.771818,-0.361285,-17.260524
54.700000,9.113260,48.737320,-0.303775,-24.821713,-0.362083,-17.281489
54.800000,9.129910,48.891300,-0.304330,-24.900135,-0.362880,-17.322268
54.900000,9.146590,49.008770,-0.304886,-24.959962,-0.363680,-17.350010
55.000000,9.163240,49.165580,-0.305441,-25.039824,-0.364479,-17.391627
55.100000,9.179920,49.306640,-0.305997,-25.111666,-0.365279,-17.427563
55.200000,9.196630,49.427900,-0.306554,-25.173423,-0.366082,-17.456401
55.300000,9.213310,49.580230,-0.307110,-25.251004,-0.366885,-17.496160
55.400000,9.229910,49.646340,-0.307664,-25.284673,-0.367683,-17.505498
55.500000,9.246530,49.781920,-0.308218,-25.353724,-0.368484,-17.539258
55.600000,9.263220,49.961640,-0.308774,-25.445254,-0.369288,-17.588421
55.700000,9.279930,50.040130,-0.309331,-25.485229,-0.370095,-17.601858
55.800000,9.296570,50.170360,-0.309886,-25.551555,-0.370898,-17.633494
55.900000,9.313220,50.308470,-0.310441,-25.621893,-0.371703,-17.667816
56.000000,9.329930,50.469690,-0.310998,-25.704002,-0.372511,-17.710117
56.100000,9.346610,50.594720,-0.311554,-25.767679,-0.373318,-17.739664
56.200000,9.363270,50.714040,-0.312109,-25.828448,-0.374125,-17.767157
56.300000,9.379920,50.852650,-0.312664,-25.899042,-0.374932,-17.801344
56.400000,9.396570,51.031800,-0.313219,-25.990282,-0.375740,-17.849632
56.500000,9.413250,51.110660,-0.313775,-26.030445,-0.376550,-17.862742
56.600000,9.429950,51.278560,-0.314332,-26.115956,-0.377361,-17.906884
56.700000,9.446580,51.380560,-0.314886,-26.167904,-0.378170,-17.927998
56.800000,9.463200,51.511390,-0.315440,-26.234536,-0.378979,-17.959114
56.900000,9.479910,51.715270,-0.315997,-26.338371,-0.379793,-18.015525
57.000000,9.496580,51.791930,-0.316553,-26.377413,-0.380606,-18.027573
