Repository: abubakardawood/tissue-phantom-material-database

Title:
A Database of Silicone Phantom Materials for Modeling Human Tissue Mechanics Across Varying Stiffnesses

Description:
This dataset contains processed mechanical compression test data for soft silicone phantoms
fabricated using Ecoflex (Smooth-On) with varying base materials and thinner concentrations.
The dataset provides force–compression measurements together with derived engineering and
true stress–strain quantities, intended for mechanical characterization, constitutive model
fitting, and the design of tissue-equivalent phantoms.

All files in this dataset are processed outputs generated from raw experimental measurements.
The raw data files are not included in this archive.

File: data/EF50_50T/EF50_50T_B5.csv (part 1 of 2)
EF50_50T_B_sample_5
Compression test;
Cylinder Diameter: 50mm;
Cylinder Height: 30mm;
Speed (mm/min): 10;
Machine: INSTRON 5900;
Load cell: 10kN;
Time (s),Compression (mm),Load (N),Engineering Strain [-],Engineering Stress (kPa),True Strain [-],True Stress (kPa)
0.000000,0.000000,-0.022740,-0.000000,0.011581,0.000000,0.011581
0.100000,0.007610,0.059550,-0.000254,-0.030329,-0.000254,-0.030321
0.200000,0.028050,0.106340,-0.000935,-0.054159,-0.000935,-0.054108
0.300000,0.046300,0.171230,-0.001543,-0.087207,-0.001545,-0.087072
0.400000,0.063240,0.200790,-0.002108,-0.102262,-0.002110,-0.102046
0.500000,0.079880,0.282300,-0.002663,-0.143774,-0.002666,-0.143391
0.600000,0.096580,0.382010,-0.003219,-0.194556,-0.003225,-0.193930
0.700000,0.113300,0.448470,-0.003777,-0.228404,-0.003784,-0.227541
0.800000,0.129990,0.491220,-0.004333,-0.250176,-0.004342,-0.249092
0.900000,0.146670,0.530200,-0.004889,-0.270029,-0.004901,-0.268708
1.000000,0.163220,0.585850,-0.005441,-0.298371,-0.005456,-0.296748
1.100000,0.179940,0.664820,-0.005998,-0.338590,-0.006016,-0.336559
1.200000,0.196650,0.761020,-0.006555,-0.387584,-0.006577,-0.385044
1.300000,0.213360,0.779490,-0.007112,-0.396991,-0.007137,-0.394168
1.400000,0.229960,0.848360,-0.007665,-0.432066,-0.007695,-0.428754
1.500000,0.246650,0.899790,-0.008222,-0.458259,-0.008256,-0.454492
1.600000,0.263300,0.982580,-0.008777,-0.500424,-0.008815,-0.496032
1.700000,0.279970,1.039610,-0.009332,-0.529469,-0.009376,-0.524528
1.800000,0.296570,1.121960,-0.009886,-0.571410,-0.009935,-0.565761
1.900000,0.313230,1.155320,-0.010441,-0.588400,-0.010496,-0.582256
2.000000,0.329920,1.215230,-0.010997,-0.618912,-0.011058,-0.612105
2.100000,0.346630,1.327320,-0.011554,-0.675999,-0.011622,-0.668188
2.200000,0.363330,1.352070,-0.012111,-0.688604,-0.012185,-0.680264
2.300000,0.379960,1.444730,-0.012665,-0.735795,-0.012746,-0.726476
2.400000,0.396580,1.508540,-0.013219,-0.768293,-0.013307,-0.758137
2.500000,0.413280,1.535550,-0.013776,-0.782049,-0.013872,-0.771276
2.600000,0.429980,1.598530,-0.014333,-0.814125,-0.014436,-0.802456
2.700000,0.446590,1.644720,-0.014886,-0.837649,-0.014998,-0.825179
2.800000,0.463250,1.736880,-0.015442,-0.884586,-0.015562,-0.870926
2.900000,0.479920,1.767820,-0.015997,-0.900343,-0.016127,-0.885940
3.000000,0.496580,1.902750,-0.016553,-0.969063,-0.016691,-0.953022
3.100000,0.513230,1.928480,-0.017108,-0.982167,-0.017256,-0.965364
3.200000,0.529890,1.986360,-0.017663,-1.011645,-0.017821,-0.993776
3.300000,0.546560,2.054690,-0.018219,-1.046445,-0.018387,-1.027380
3.400000,0.563260,2.123160,-0.018775,-1.081317,-0.018954,-1.061014
3.500000,0.579950,2.160990,-0.019332,-1.100583,-0.019521,-1.079307
3.600000,0.596580,2.191640,-0.019886,-1.116193,-0.020086,-1.093996
3.700000,0.613250,2.253120,-0.020442,-1.147505,-0.020653,-1.124048
3.800000,0.629910,2.289840,-0.020997,-1.166206,-0.021221,-1.141719
3.900000,0.646610,2.342490,-0.021554,-1.193020,-0.021789,-1.167306
4.000000,0.663230,2.385380,-0.022108,-1.214864,-0.022356,-1.188006
4.100000,0.679900,2.444330,-0.022663,-1.244887,-0.022924,-1.216674
4.200000,0.696640,2.538450,-0.023221,-1.292822,-0.023495,-1.262801
4.300000,0.713290,2.582310,-0.023776,-1.315160,-0.024064,-1.283890
4.400000,0.729970,2.658640,-0.024332,-1.354034,-0.024633,-1.321087
4.500000,0.746550,2.706930,-0.024885,-1.378628,-0.025200,-1.344321
4.600000,0.763220,2.778450,-0.025441,-1.415053,-0.025770,-1.379053
4.700000,0.779880,2.837930,-0.025996,-1.445346,-0.026340,-1.407773
4.800000,0.796640,2.863410,-0.026555,-1.458323,-0.026914,-1.419597
4.900000,0.813210,2.975910,-0.027107,-1.515619,-0.027481,-1.474535
5.000000,0.829820,3.020290,-0.027661,-1.538221,-0.028050,-1.495673
5.100000,0.846590,3.106810,-0.028220,-1.582285,-0.028625,-1.537634
5.200000,0.863270,3.160320,-0.028776,-1.609538,-0.029198,-1.563222
5.300000,0.879860,3.230560,-0.029329,-1.645311,-0.029767,-1.597056
5.400000,0.896520,3.287910,-0.029884,-1.674519,-0.030340,-1.624477
5.500000,0.913250,3.360660,-0.030442,-1.711570,-0.030915,-1.659467
5.600000,0.929940,3.416720,-0.030998,-1.740121,-0.031489,-1.686181
5.700000,0.946640,3.482720,-0.031555,-1.773735,-0.032063,-1.717765
5.800000,0.963250,3.546220,-0.032108,-1.806075,-0.032635,-1.748085
5.900000,0.979950,3.568900,-0.032665,-1.817626,-0.033210,-1.758253
6.000000,0.996620,3.651850,-0.033221,-1.859872,-0.033785,-1.798086
6.100000,1.013300,3.695210,-0.033777,-1.881955,-0.034360,-1.818389
6.200000,1.029920,3.751550,-0.034331,-1.910649,-0.034934,-1.845055
6.300000,1.046550,3.801160,-0.034885,-1.935915,-0.035508,-1.868381
6.400000,1.063250,3.893100,-0.035442,-1.982740,-0.036085,-1.912468
6.500000,1.079920,3.920040,-0.035997,-1.996460,-0.036661,-1.924593
6.600000,1.096560,3.956270,-0.036552,-2.014912,-0.037237,-1.941263
6.700000,1.113210,4.048570,-0.037107,-2.061920,-0.037813,-1.985408
6.800000,1.129940,4.084560,-0.037665,-2.080249,-0.038392,-2.001897
6.900000,1.146620,4.173720,-0.038221,-2.125658,-0.038970,-2.044414
7.000000,1.163280,4.221600,-0.038776,-2.150043,-0.039548,-2.066673
7.100000,1.179920,4.294980,-0.039331,-2.187415,-0.040125,-2.101383
7.200000,1.196610,4.320880,-0.039887,-2.200606,-0.040704,-2.112831
7.300000,1.213260,4.442990,-0.040442,-2.262796,-0.041283,-2.171284
7.400000,1.229950,4.469380,-0.040998,-2.276237,-0.041862,-2.182915
7.500000,1.246610,4.545050,-0.041554,-2.314775,-0.042442,-2.218588
7.600000,1.263240,4.636730,-0.042108,-2.361467,-0.043020,-2.262031
7.700000,1.279930,4.683930,-0.042664,-2.385506,-0.043601,-2.283730
7.800000,1.296600,4.724400,-0.043220,-2.406117,-0.044182,-2.302125
7.900000,1.313240,4.801230,-0.043775,-2.445246,-0.044762,-2.338207
8.000000,1.329910,4.861350,-0.044330,-2.475865,-0.045343,-2.366109
8.100000,1.346630,4.933420,-0.044888,-2.512570,-0.045926,-2.399787
8.200000,1.363290,4.975590,-0.045443,-2.534047,-0.046508,-2.418892
8.300000,1.379930,5.065210,-0.045998,-2.579690,-0.047089,-2.461031
8.400000,1.396610,5.131540,-0.046554,-2.613472,-0.047672,-2.491805
8.500000,1.413280,5.168340,-0.047109,-2.632214,-0.048255,-2.508212
8.600000,1.429930,5.219480,-0.047664,-2.658259,-0.048838,-2.531555
8.700000,1.446550,5.332700,-0.048218,-2.715922,-0.049420,-2.584965
8.800000,1.463170,5.362500,-0.048772,-2.731099,-0.050002,-2.597897
8.900000,1.479850,5.439460,-0.049328,-2.770294,-0.050587,-2.633640
9.000000,1.496600,5.499190,-0.049887,-2.800714,-0.051174,-2.660996
9.100000,1.513300,5.551300,-0.050443,-2.827254,-0.051760,-2.684638
9.200000,1.529940,5.648990,-0.050998,-2.877007,-0.052344,-2.730285
9.300000,1.546540,5.690140,-0.051551,-2.897965,-0.052928,-2.748571
9.400000,1.563210,5.733380,-0.052107,-2.919986,-0.053514,-2.767835
9.500000,1.579910,5.806570,-0.052664,-2.957262,-0.054101,-2.801522
9.600000,1.596590,5.898290,-0.053220,-3.003974,-0.054688,-2.844104
9.700000,1.613220,5.950170,-0.053774,-3.030397,-0.055274,-2.867440
9.800000,1.629870,6.008800,-0.054329,-3.060257,-0.055861,-2.893996
9.900000,1.646560,6.090150,-0.054885,-3.101688,-0.056449,-2.931451
10.000000,1.663230,6.150380,-0.055441,-3.132363,-0.057037,-2.958701
10.100000,1.679900,6.201440,-0.055997,-3.158367,-0.057626,-2.981509
10.200000,1.696550,6.258430,-0.056552,-3.187392,-0.058214,-3.007140
10.300000,1.713230,6.307860,-0.057108,-3.212567,-0.058803,-3.029105
10.400000,1.729930,6.451700,-0.057664,-3.285824,-0.059394,-3.096349
10.500000,1.746580,6.443520,-0.058219,-3.281658,-0.059983,-3.090602
10.600000,1.763220,6.563970,-0.058774,-3.343002,-0.060572,-3.146521
10.700000,1.779910,6.586830,-0.059330,-3.354645,-0.061163,-3.155613
10.800000,1.796650,6.688530,-0.059888,-3.406440,-0.061757,-3.202434
10.900000,1.813290,6.728940,-0.060443,-3.427021,-0.062347,-3.219882
11.000000,1.829860,6.833460,-0.060995,-3.480253,-0.062935,-3.267973
11.100000,1.846570,6.914510,-0.061552,-3.521531,-0.063528,-3.304773
11.200000,1.863270,6.974180,-0.062109,-3.551921,-0.064122,-3.331314
11.300000,1.879960,7.043030,-0.062665,-3.586986,-0.064715,-3.362206
11.400000,1.896580,7.080410,-0.063219,-3.606023,-0.065306,-3.378053
11.500000,1.913240,7.165260,-0.063775,-3.649237,-0.065899,-3.416508
11.600000,1.929920,7.261300,-0.064331,-3.698150,-0.066493,-3.460245
11.700000,1.946650,7.318960,-0.064888,-3.727516,-0.067089,-3.485643
11.800000,1.963290,7.411120,-0.065443,-3.774452,-0.067683,-3.527441
11.900000,1.979900,7.503000,-0.065997,-3.821247,-0.068275,-3.569057
12.000000,1.996560,7.525490,-0.066552,-3.832701,-0.068870,-3.577627
12.100000,2.013230,7.637830,-0.067108,-3.889915,-0.069465,-3.628872
12.200000,2.029900,7.708700,-0.067663,-3.926009,-0.070061,-3.660362
12.300000,2.046520,7.757340,-0.068217,-3.950781,-0.070656,-3.681269
12.400000,2.063220,7.855880,-0.068774,-4.000967,-0.071253,-3.725804
12.500000,2.079920,7.921340,-0.069331,-4.034305,-0.071851,-3.754604
12.600000,2.096670,7.998060,-0.069889,-4.073379,-0.072451,-3.788694
12.700000,2.113240,8.079940,-0.070441,-4.115080,-0.073045,-3.825208
12.800000,2.129920,8.163470,-0.070997,-4.157621,-0.073644,-3.862441
12.900000,2.146580,8.235410,-0.071553,-4.194260,-0.074242,-3.894149
13.000000,2.163250,8.312680,-0.072108,-4.233613,-0.074840,-3.928334
13.100000,2.179940,8.393430,-0.072665,-4.274739,-0.075440,-3.964116
13.200000,2.196520,8.490040,-0.073217,-4.323942,-0.076036,-4.007354
13.300000,2.213220,8.513470,-0.073774,-4.335875,-0.076637,-4.016000
13.400000,2.229910,8.575860,-0.074330,-4.367650,-0.077238,-4.043001
13.500000,2.246580,8.689140,-0.074886,-4.425343,-0.077838,-4.093946
13.600000,2.263180,8.739680,-0.075439,-4.451082,-0.078437,-4.115296
13.700000,2.279870,8.809740,-0.075996,-4.486764,-0.079039,-4.145789
13.800000,2.296570,8.898080,-0.076552,-4.531755,-0.079641,-4.184839
13.900000,2.313270,8.970330,-0.077109,-4.568552,-0.080244,-4.216275
14.000000,2.329930,9.012150,-0.077664,-4.589850,-0.080846,-4.233383
14.100000,2.346600,9.098960,-0.078220,-4.634062,-0.081449,-4.271586
14.200000,2.363260,9.186490,-0.078775,-4.678641,-0.082051,-4.310079
14.300000,2.379940,9.259060,-0.079331,-4.715601,-0.082655,-4.341506
14.400000,2.396650,9.341260,-0.079888,-4.757465,-0.083260,-4.377399
14.500000,2.413220,9.444390,-0.080441,-4.809988,-0.083861,-4.423070
14.600000,2.429900,9.494990,-0.080997,-4.835759,-0.084466,-4.444078
14.700000,2.446600,9.596700,-0.081553,-4.887559,-0.085071,-4.488962
14.800000,2.463270,9.642780,-0.082109,-4.911028,-0.085677,-4.507788
14.900000,2.479900,9.733070,-0.082663,-4.957012,-0.086281,-4.547249
15.000000,2.496600,9.799360,-0.083220,-4.990773,-0.086888,-4.575441
15.100000,2.513290,9.903020,-0.083776,-5.043567,-0.087495,-4.621035
15.200000,2.529950,9.936370,-0.084332,-5.060552,-0.088101,-4.633787
15.300000,2.546620,10.048650,-0.084887,-5.117735,-0.088708,-4.683305
15.400000,2.563260,10.128170,-0.085442,-5.158235,-0.089314,-4.717505
15.500000,2.579950,10.201040,-0.085998,-5.195347,-0.089923,-4.748556
15.600000,2.596580,10.271490,-0.086553,-5.231227,-0.090530,-4.778450
15.700000,2.613260,10.358350,-0.087109,-5.275464,-0.091138,-4.815926
15.800000,2.629850,10.404410,-0.087662,-5.298923,-0.091744,-4.834410
15.900000,2.646570,10.537920,-0.088219,-5.366919,-0.092355,-4.893454
16.000000,2.663280,10.579590,-0.088776,-5.388141,-0.092967,-4.909803
16.100000,2.680000,10.665600,-0.089333,-5.431945,-0.093578,-4.946692
16.200000,2.696590,10.717540,-0.089886,-5.458398,-0.094186,-4.967763
16.300000,2.713250,10.839620,-0.090442,-5.520573,-0.094796,-5.021283
16.400000,2.729940,10.873150,-0.090998,-5.537650,-0.095408,-5.033735
16.500000,2.746590,10.995610,-0.091553,-5.600018,-0.096019,-5.087320
16.600000,2.763300,11.049490,-0.092110,-5.627459,-0.096632,-5.109114
16.700000,2.779930,11.114680,-0.092664,-5.660660,-0.097243,-5.136119
16.800000,2.796590,11.218730,-0.093220,-5.713652,-0.097855,-5.181028
16.900000,2.813220,11.298600,-0.093774,-5.754330,-0.098467,-5.214723
17.000000,2.829920,11.356520,-0.094331,-5.783828,-0.099081,-5.238236
17.100000,2.846510,11.459930,-0.094884,-5.836494,-0.099692,-5.282706
17.200000,2.863200,11.513310,-0.095440,-5.863681,-0.100307,-5.304051
17.300000,2.879900,11.598400,-0.095997,-5.907017,-0.100922,-5.339963
17.400000,2.896620,11.653150,-0.096554,-5.934901,-0.101539,-5.361862
17.500000,2.913230,11.744850,-0.097108,-5.981603,-0.102152,-5.400743
17.600000,2.929850,11.846320,-0.097662,-6.033281,-0.102766,-5.444061
17.700000,2.946600,11.933760,-0.098220,-6.077814,-0.103385,-5.480851
17.800000,2.963280,11.992170,-0.098776,-6.107562,-0.104001,-5.504281
17.900000,2.979940,12.107920,-0.099331,-6.166513,-0.104618,-5.553985
18.000000,2.996570,12.162970,-0.099886,-6.194550,-0.105233,-5.575803
18.100000,3.013260,12.254650,-0.100442,-6.241242,-0.105852,-5.614359
18.200000,3.029960,12.340650,-0.100999,-6.285041,-0.106471,-5.650261
18.300000,3.046660,12.411410,-0.101555,-6.321079,-0.107090,-5.679140
18.400000,3.063240,12.489380,-0.102108,-6.360789,-0.107705,-5.711302
18.500000,3.079910,12.568210,-0.102664,-6.400937,-0.108325,-5.743793
18.600000,3.096610,12.638510,-0.103220,-6.436740,-0.108945,-5.772338
18.700000,3.113320,12.710830,-0.103777,-6.473573,-0.109566,-5.801762
18.800000,3.129980,12.768440,-0.104333,-6.502913,-0.110186,-5.824447
18.900000,3.146580,12.910730,-0.104886,-6.575381,-0.110804,-5.885715
19.000000,3.163240,12.952970,-0.105441,-6.596893,-0.111425,-5.901308
19.100000,3.179880,13.085880,-0.105996,-6.664584,-0.112045,-5.958165
19.200000,3.196520,13.088160,-0.106551,-6.665745,-0.112666,-5.955506
19.300000,3.213200,13.194120,-0.107107,-6.719710,-0.113288,-5.999984
19.400000,3.229930,13.290440,-0.107664,-6.768766,-0.113913,-6.040011
19.500000,3.246630,13.314310,-0.108221,-6.780922,-0.114537,-6.047084
19.600000,3.263300,13.430580,-0.108777,-6.840138,-0.115160,-6.096091
19.700000,3.279930,13.553620,-0.109331,-6.902802,-0.115782,-6.148112
19.800000,3.296590,13.608140,-0.109886,-6.930569,-0.116406,-6.168994
19.900000,3.313230,13.671330,-0.110441,-6.962751,-0.117029,-6.193778
20.000000,3.329910,13.736460,-0.110997,-6.995922,-0.117655,-6.219395
20.100000,3.346570,13.843660,-0.111552,-7.050518,-0.118280,-6.264016
20.200000,3.363200,13.916250,-0.112107,-7.087488,-0.118904,-6.292933
20.300000,3.379910,14.018220,-0.112664,-7.139421,-0.119531,-6.335067
20.400000,3.396610,14.067760,-0.113220,-7.164651,-0.120159,-6.353467
20.500000,3.413270,14.184520,-0.113776,-7.224117,-0.120785,-6.402188
20.600000,3.429860,14.261470,-0.114329,-7.263307,-0.121409,-6.432903
20.700000,3.446570,14.340770,-0.114886,-7.303694,-0.122038,-6.464604
20.800000,3.463280,14.411460,-0.115443,-7.339696,-0.122668,-6.492382
20.900000,3.479950,14.515980,-0.115998,-7.392928,-0.123296,-6.535361
21.000000,3.496610,14.592270,-0.116554,-7.431782,-0.123925,-6.565581
21.100000,3.513230,14.675120,-0.117108,-7.473977,-0.124552,-6.598717
21.200000,3.529910,14.722970,-0.117664,-7.498347,-0.125182,-6.616064
21.300000,3.546630,14.851310,-0.118221,-7.563710,-0.125814,-6.669521
21.400000,3.563270,14.908340,-0.118776,-7.592755,-0.126443,-6.690921
21.500000,3.579900,14.982560,-0.119330,-7.630555,-0.127072,-6.720001
21.600000,3.596570,15.049370,-0.119886,-7.664581,-0.127703,-6.745708
21.700000,3.613260,15.163490,-0.120442,-7.722702,-0.128336,-6.792564
21.800000,3.629950,15.271230,-0.120998,-7.777574,-0.128968,-6.836500
21.900000,3.646560,15.338890,-0.121552,-7.812033,-0.129599,-6.862464
22.000000,3.663240,15.418160,-0.122108,-7.852404,-0.130232,-6.893563
22.100000,3.679950,15.502880,-0.122665,-7.895552,-0.130866,-6.927044
22.200000,3.696590,15.582570,-0.123220,-7.936138,-0.131499,-6.958249
22.300000,3.713240,15.653380,-0.123775,-7.972201,-0.132132,-6.985444
22.400000,3.729910,15.731710,-0.124330,-8.012094,-0.132766,-7.015948
22.500000,3.746590,15.804480,-0.124886,-8.049156,-0.133401,-7.043926
22.600000,3.763270,15.916950,-0.125442,-8.106436,-0.134037,-7.089546
22.700000,3.779890,16.008350,-0.125996,-8.152986,-0.134671,-7.125739
22.800000,3.796530,16.038690,-0.126551,-8.168438,-0.135306,-7.134714
22.900000,3.813210,16.165970,-0.127107,-8.233261,-0.135942,-7.186756
23.000000,3.829990,16.269410,-0.127666,-8.285942,-0.136583,-7.228107
23.100000,3.846630,16.340670,-0.128221,-8.322235,-0.137219,-7.255150
23.200000,3.863220,16.417720,-0.128774,-8.361476,-0.137854,-7.284735
23.300000,3.879930,16.494530,-0.129331,-8.400595,-0.138493,-7.314138
23.400000,3.896570,16.595780,-0.129886,-8.452161,-0.139131,-7.354347
23.500000,3.913240,16.655540,-0.130441,-8.482597,-0.139769,-7.376116
23.600000,3.929920,16.768860,-0.130997,-8.540310,-0.140409,-7.421552
23.700000,3.946560,16.854310,-0.131552,-8.583830,-0.141048,-7.454610
23.800000,3.963220,16.917410,-0.132107,-8.615966,-0.141687,-7.477734
23.900000,3.979900,16.988910,-0.132663,-8.652381,-0.142328,-7.504527
24.000000,3.996580,17.119160,-0.133219,-8.718717,-0.142969,-7.557215
24.100000,4.013200,17.184970,-0.133773,-8.752233,-0.143609,-7.581418
24.200000,4.029890,17.283670,-0.134330,-8.802501,-0.144251,-7.620064
24.300000,4.046570,17.322460,-0.134886,-8.822256,-0.144894,-7.632260
24.400000,4.063260,17.430460,-0.135442,-8.877260,-0.145537,-7.674906
24.500000,4.079860,17.520460,-0.135995,-8.923097,-0.146177,-7.709597
24.600000,4.096550,17.592310,-0.136552,-8.959690,-0.146821,-7.736229
24.700000,4.113220,17.704740,-0.137107,-9.016950,-0.147465,-7.780660
24.800000,4.129910,17.768720,-0.137664,-9.049535,-0.148110,-7.803743
24.900000,4.146560,17.831880,-0.138219,-9.081702,-0.148754,-7.826441
25.000000,4.163220,17.948380,-0.138774,-9.141035,-0.149398,-7.872497
25.100000,4.179900,18.056060,-0.139330,-9.195876,-0.150044,-7.914614
25.200000,4.196600,18.111920,-0.139887,-9.224325,-0.150691,-7.933965
25.300000,4.213290,18.196310,-0.140443,-9.267305,-0.151338,-7.965777
25.400000,4.229880,18.264590,-0.140996,-9.302079,-0.151982,-7.990523
25.500000,4.246520,18.354690,-0.141551,-9.347967,-0.152628,-8.024756
25.600000,4.263240,18.450880,-0.142108,-9.396956,-0.153277,-8.061573
25.700000,4.279930,18.594440,-0.142664,-9.470071,-0.153926,-8.119029
25.800000,4.296500,18.619140,-0.143217,-9.482650,-0.154570,-8.124577
25.900000,4.313220,18.733040,-0.143774,-9.540659,-0.155221,-8.168960
26.000000,4.329910,18.809160,-0.144330,-9.579427,-0.155871,-8.196825
26.100000,4.346580,18.948090,-0.144886,-9.650183,-0.156520,-8.252007
26.200000,4.363240,18.932560,-0.145441,-9.642274,-0.157170,-8.239888
26.300000,4.379890,19.057940,-0.145996,-9.706129,-0.157820,-8.289070
26.400000,4.396580,19.129720,-0.146553,-9.742686,-0.158471,-8.314870
26.500000,4.413320,19.210280,-0.147111,-9.783715,-0.159125,-8.344426
26.600000,4.430000,19.310160,-0.147667,-9.834584,-0.159778,-8.382344
26.700000,4.446580,19.379500,-0.148219,-9.869898,-0.160426,-8.406989
26.800000,4.463250,19.476350,-0.148775,-9.919224,-0.161079,-8.443491
26.900000,4.479910,19.558780,-0.149330,-9.961205,-0.161731,-8.473695
27.000000,4.496610,19.614520,-0.149887,-9.989593,-0.162386,-8.492283
27.100000,4.513190,19.735640,-0.150440,-10.051279,-0.163036,-8.539168
27.200000,4.529880,19.782480,-0.150996,-10.075134,-0.163691,-8.553829
27.300000,4.546600,19.893010,-0.151553,-10.131427,-0.164348,-8.595975
27.400000,4.563220,19.975480,-0.152107,-10.173428,-0.165001,-8.625975
27.500000,4.579890,20.058110,-0.152663,-10.215512,-0.165657,-8.655981
27.600000,4.596530,20.173130,-0.153218,-10.274091,-0.166312,-8.699919
27.700000,4.613240,20.226780,-0.153775,-10.301414,-0.166970,-8.717318
27.800000,4.629940,20.303500,-0.154331,-10.340488,-0.167628,-8.744626
27.900000,4.646650,20.392140,-0.154888,-10.385632,-0.168287,-8.777018
28.000000,4.663240,20.506060,-0.155441,-10.443651,-0.168941,-8.820276
28.100000,4.679870,20.576610,-0.155996,-10.479581,-0.169598,-8.844812
28.200000,4.696560,20.663830,-0.156552,-10.524002,-0.170257,-8.876449
28.300000,4.713270,20.743360,-0.157109,-10.564506,-0.170918,-8.904727
28.400000,4.729890,20.844590,-0.157663,-10.616063,-0.171575,-8.942302
28.500000,4.746540,20.939960,-0.158218,-10.664634,-0.172234,-8.977297
28.600000,4.763250,21.017070,-0.158775,-10.703906,-0.172896,-9.004393
28.700000,4.779930,21.078550,-0.159331,-10.735217,-0.173557,-9.024764
28.800000,4.796620,21.165750,-0.159887,-10.779628,-0.174219,-9.056102
28.900000,4.813260,21.269520,-0.160442,-10.832478,-0.174880,-9.094493
29.000000,4.829930,21.364690,-0.160998,-10.880947,-0.175542,-9.129140
29.100000,4.846570,21.474510,-0.161552,-10.936878,-0.176203,-9.170000
29.200000,4.863270,21.570230,-0.162109,-10.985628,-0.176867,-9.204759
29.300000,4.879880,21.673400,-0.162663,-11.038172,-0.177528,-9.242673
29.400000,4.896550,21.705780,-0.163218,-11.054663,-0.178192,-9.250339
29.500000,4.913250,21.828290,-0.163775,-11.117057,-0.178858,-9.296361
29.600000,4.929910,21.895060,-0.164330,-11.151062,-0.179522,-9.318605
29.700000,4.946530,21.951660,-0.164884,-11.179889,-0.180185,-9.336500
29.800000,4.963170,22.074170,-0.165439,-11.242282,-0.180849,-9.382370
29.900000,4.979930,22.133500,-0.165998,-11.272499,-0.181519,-9.401290
30.000000,4.996660,22.265570,-0.166555,-11.339762,-0.182188,-9.451064
30.100000,5.013310,22.373160,-0.167110,-11.394557,-0.182854,-9.490409
30.200000,5.029930,22.457210,-0.167664,-11.437363,-0.183519,-9.519725
30.300000,5.046600,22.553590,-0.168220,-11.486449,-0.184187,-9.554199
30.400000,5.063290,22.624770,-0.168776,-11.522701,-0.184856,-9.577942
30.500000,5.079960,22.710110,-0.169332,-11.566164,-0.185525,-9.607642
30.600000,5.096560,22.773940,-0.169885,-11.598672,-0.186191,-9.628228
30.700000,5.113200,22.922610,-0.170440,-11.674389,-0.186860,-9.684606
30.800000,5.129900,23.004650,-0.170997,-11.716172,-0.187531,-9.712746
30.900000,5.146570,23.068470,-0.171552,-11.748675,-0.188202,-9.733163
31.000000,5.163200,23.181650,-0.172107,-11.806317,-0.188871,-9.774371
31.100000,5.179850,23.221260,-0.172662,-11.826491,-0.189542,-9.784509
31.200000,5.196560,23.342550,-0.173219,-11.888263,-0.190215,-9.828994
31.300000,5.213260,23.409150,-0.173775,-11.922182,-0.190889,-9.850401
31.400000,5.229920,23.476110,-0.174331,-11.956285,-0.191561,-9.871938
31.500000,5.246550,23.604990,-0.174885,-12.021923,-0.192233,-9.919469
31.600000,5.263240,23.684470,-0.175441,-12.062402,-0.192907,-9.946158
31.700000,5.279940,23.771610,-0.175998,-12.106782,-0.193582,-9.976012
31.800000,5.296590,23.875140,-0.176553,-12.159509,-0.194256,-10.012711
31.900000,5.313220,23.921190,-0.177107,-12.182962,-0.194930,-10.025270
32.000000,5.329900,24.084850,-0.177663,-12.266313,-0.195605,-10.087039
32.100000,5.346590,24.132670,-0.178220,-12.290668,-0.196282,-10.100229
32.200000,5.363280,24.226300,-0.178776,-12.338353,-0.196959,-10.132552
32.300000,5.379960,24.333720,-0.179332,-12.393062,-0.197637,-10.170589
32.400000,5.396530,24.449850,-0.179884,-12.452206,-0.198310,-10.212250
32.500000,5.413220,24.533890,-0.180441,-12.495008,-0.198988,-10.240400
32.600000,5.429960,24.612930,-0.180999,-12.535262,-0.199670,-10.266397
32.700000,5.446600,24.710200,-0.181553,-12.584802,-0.200347,-10.299989
32.800000,5.463210,24.780810,-0.182107,-12.620763,-0.201024,-10.322434
32.900000,5.479880,24.897560,-0.182663,-12.680223,-0.201703,-10.364020
33.000000,5.496570,24.986340,-0.183219,-12.725438,-0.202384,-10.393896
33.100000,5.513260,25.089400,-0.183775,-12.777926,-0.203066,-10.429659
33.200000,5.529880,25.198740,-0.184329,-12.833613,-0.203745,-10.468002
33.300000,5.546570,25.260570,-0.184886,-12.865103,-0.204427,-10.486530
33.400000,5.563250,25.366350,-0.185442,-12.918976,-0.205109,-10.523260
33.500000,5.579970,25.459180,-0.185999,-12.966254,-0.205794,-10.554544
33.600000,5.596620,25.547720,-0.186554,-13.011347,-0.206476,-10.584028
33.700000,5.613250,25.653170,-0.187108,-13.065052,-0.207157,-10.620472
33.800000,5.629930,25.697800,-0.187664,-13.087782,-0.207842,-10.631672
33.900000,5.646580,25.833740,-0.188219,-13.157016,-0.208525,-10.680611
34.000000,5.663190,25.891220,-0.188773,-13.186290,-0.209207,-10.697075
34.100000,5.679860,26.015160,-0.189329,-13.249412,-0.209893,-10.740919
34.200000,5.696580,26.113220,-0.189886,-13.299354,-0.210580,-10.773993
34.300000,5.713300,26.178160,-0.190443,-13.332427,-0.211269,-10.793355
34.400000,5.729940,26.322250,-0.190998,-13.405812,-0.211954,-10.845329
34.500000,5.746540,26.390030,-0.191551,-13.440332,-0.212638,-10.865818
34.600000,5.763220,26.451750,-0.192107,-13.471766,-0.213326,-10.883741
34.700000,5.779890,26.590350,-0.192663,-13.542354,-0.214014,-10.933243
34.800000,5.796630,26.628940,-0.193221,-13.562008,-0.214706,-10.941543
34.900000,5.813310,26.759200,-0.193777,-13.628349,-0.215395,-10.987488
35.000000,5.829910,26.844070,-0.194330,-13.671573,-0.216081,-11.014771
35.100000,5.846580,26.918620,-0.194886,-13.709541,-0.216771,-11.037743
35.200000,5.863270,27.057740,-0.195442,-13.780394,-0.217463,-11.087122
35.300000,5.879960,27.144340,-0.195999,-13.824499,-0.218154,-11.114916
35.400000,5.896560,27.243750,-0.196552,-13.875128,-0.218843,-11.147944
35.500000,5.913240,27.331630,-0.197108,-13.919885,-0.219535,-11.176164
35.600000,5.929900,27.431120,-0.197663,-13.970555,-0.220227,-11.209088
35.700000,5.946580,27.507840,-0.198219,-14.009628,-0.220920,-11.232649
35.800000,5.963220,27.627330,-0.198774,-14.070484,-0.221612,-11.273637
35.900000,5.979920,27.680340,-0.199331,-14.097481,-0.222307,-11.287421
36.000000,5.996570,27.792720,-0.199886,-14.154716,-0.223001,-11.325391
36.100000,6.013250,27.907490,-0.200442,-14.213168,-0.223696,-11.364257
36.200000,6.029920,27.991190,-0.200997,-14.255796,-0.224391,-11.390419
36.300000,6.046560,28.088460,-0.201552,-14.305335,-0.225085,-11.422066
36.400000,6.063220,28.197060,-0.202107,-14.360645,-0.225781,-11.458253
36.500000,6.079940,28.293710,-0.202665,-14.409868,-0.226480,-11.489497
36.600000,6.096600,28.396960,-0.203220,-14.462453,-0.227177,-11.523393
36.700000,6.113200,28.472700,-0.203773,-14.501027,-0.227871,-11.546104
36.800000,6.129920,28.563860,-0.204331,-14.547454,-0.228572,-11.574963
36.900000,6.146630,28.693240,-0.204888,-14.613347,-0.229272,-11.619253
37.000000,6.163320,28.756590,-0.205444,-14.645611,-0.229972,-11.636758
37.100000,6.179930,28.876280,-0.205998,-14.706569,-0.230669,-11.677050
37.200000,6.196600,28.948290,-0.206553,-14.743243,-0.231369,-11.697977
37.300000,6.213250,29.075230,-0.207108,-14.807893,-0.232069,-11.741055
37.400000,6.229910,29.170270,-0.207664,-14.856297,-0.232769,-11.771184
37.500000,6.246590,29.269950,-0.208220,-14.907063,-0.233471,-11.803119
37.600000,6.263170,29.386130,-0.208772,-14.966233,-0.234170,-11.841698
37.700000,6.279890,29.499890,-0.209330,-15.024171,-0.234874,-11.879166
37.800000,6.296560,29.553010,-0.209885,-15.051224,-0.235577,-11.892193
37.900000,6.313270,29.664280,-0.210442,-15.107894,-0.236282,-11.928553
38.000000,6.329870,29.732240,-0.210996,-15.142505,-0.236983,-11.947502
38.100000,6.346530,29.858700,-0.211551,-15.206911,-0.237688,-11.989874
38.200000,6.363220,29.944310,-0.212107,-15.250512,-0.238393,-12.015766
38.300000,6.379910,30.041890,-0.212664,-15.300209,-0.239100,-12.046410
38.400000,6.396560,30.162640,-0.213219,-15.361706,-0.239805,-12.086304
38.500000,6.413210,30.259540,-0.213774,-15.411057,-0.240511,-12.116579
38.600000,6.429940,30.331400,-0.214331,-15.447655,-0.241220,-12.136739
38.700000,6.446630,30.438740,-0.214888,-15.502323,-0.241928,-12.171065
38.800000,6.463310,30.520170,-0.215444,-15.543795,-0.242637,-12.194983
38.900000,6.479920,30.636360,-0.215997,-15.602970,-0.243343,-12.232770
39.000000,6.496620,30.717480,-0.216554,-15.644284,-0.244053,-12.256452
39.100000,6.513280,30.826560,-0.217109,-15.699838,-0.244762,-12.291257
39.200000,6.529970,30.970790,-0.217666,-15.773294,-0.245473,-12.339989
39.300000,6.546560,31.030200,-0.218219,-15.803551,-0.246180,-12.354921
39.400000,6.563180,31.121830,-0.218773,-15.850218,-0.246889,-12.382623
39.500000,6.579940,31.213250,-0.219331,-15.896778,-0.247604,-12.410116
39.600000,6.596600,31.337590,-0.219887,-15.960104,-0.248316,-12.450690
39.700000,6.613260,31.416990,-0.220442,-16.000542,-0.249028,-12.473350
39.800000,6.629900,31.544910,-0.220997,-16.065691,-0.249740,-12.515227
39.900000,6.646600,31.613120,-0.221553,-16.100430,-0.250455,-12.533326
40.000000,6.663260,31.750310,-0.222109,-16.170300,-0.251168,-12.578736
40.100000,6.679960,31.843290,-0.222665,-16.217654,-0.251884,-12.606545
40.200000,6.696570,31.934810,-0.223219,-16.264265,-0.252597,-12.633772
40.300000,6.713280,32.039680,-0.223776,-16.317675,-0.253314,-12.666171
40.400000,6.729970,32.157240,-0.224332,-16.377548,-0.254031,-12.703534
40.500000,6.746640,32.237690,-0.224888,-16.418521,-0.254748,-12.726192
40.600000,6.763260,32.363400,-0.225442,-16.482544,-0.255463,-12.766687
40.700000,6.779900,32.426040,-0.225997,-16.514447,-0.256179,-12.782237
40.800000,6.796580,32.529130,-0.226553,-16.566950,-0.256898,-12.813663
40.900000,6.813230,32.641770,-0.227108,-16.624317,-0.257616,-12.848807
41.000000,6.829900,32.745100,-0.227663,-16.676942,-0.258335,-12.880214
41.100000,6.846480,32.864980,-0.228216,-16.737997,-0.259051,-12.918118
41.200000,6.863270,32.964950,-0.228776,-16.788911,-0.259776,-12.948017
41.300000,6.879950,33.026710,-0.229332,-16.820365,-0.260497,-12.962923
41.400000,6.896580,33.141990,-0.229886,-16.879077,-0.261217,-12.998813
41.500000,6.913220,33.236640,-0.230441,-16.927282,-0.261937,-13.026548
41.600000,6.929870,33.328310,-0.230996,-16.973969,-0.262659,-13.053056
41.700000,6.946560,33.461260,-0.231552,-17.041680,-0.263382,-13.095645
41.800000,6.963270,33.567490,-0.232109,-17.095782,-0.264107,-13.127697
41.900000,6.979910,33.646640,-0.232664,-17.136093,-0.264830,-13.149147
42.000000,6.996550,33.763520,-0.233218,-17.195620,-0.265553,-13.185286
42.100000,7.013230,33.896820,-0.233774,-17.263509,-0.266279,-13.227743
42.200000,7.029900,33.976490,-0.234330,-17.304084,-0.267004,-13.249218
42.300000,7.046600,34.086810,-0.234887,-17.360270,-0.267731,-13.282574
42.400000,7.063230,34.168560,-0.235441,-17.401905,-0.268456,-13.304783
42.500000,7.079920,34.290840,-0.235997,-17.464181,-0.269184,-13.342681
42.600000,7.096560,34.368890,-0.236552,-17.503932,-0.269910,-13.363342
42.700000,7.113260,34.496950,-0.237109,-17.569152,-0.270640,-13.403354
42.800000,7.129900,34.571130,-0.237663,-17.606932,-0.271367,-13.422410
42.900000,7.146550,34.696460,-0.238218,-17.670762,-0.272095,-13.461263
43.000000,7.163260,34.776080,-0.238775,-17.711312,-0.272827,-13.482288
43.100000,7.179920,34.901360,-0.239331,-17.775117,-0.273557,-13.520986
43.200000,7.196550,34.983000,-0.239885,-17.816696,-0.274286,-13.542738
43.300000,7.213230,35.101150,-0.240441,-17.876869,-0.275017,-13.578537
43.400000,7.229930,35.222540,-0.240998,-17.938692,-0.275750,-13.615509
43.500000,7.246640,35.344860,-0.241555,-18.000989,-0.276485,-13.652766
43.600000,7.263270,35.443680,-0.242109,-18.051318,-0.277216,-13.680931
43.700000,7.279890,35.580870,-0.242663,-18.121188,-0.277947,-13.723846
43.800000,7.296570,35.665850,-0.243219,-18.164468,-0.278681,-13.746524
43.900000,7.313300,35.754900,-0.243777,-18.209821,-0.279419,-13.770692
44.000000,7.329970,35.856410,-0.244332,-18.261520,-0.280154,-13.799640
44.100000,7.346590,35.975750,-0.244886,-18.322299,-0.280887,-13.835418
44.200000,7.363240,36.064210,-0.245441,-18.367351,-0.281622,-13.859244
44.300000,7.379910,36.217770,-0.245997,-18.445559,-0.282359,-13.908007
44.400000,7.396590,36.268730,-0.246553,-18.471513,-0.283097,-13.917306
44.500000,7.413230,36.384770,-0.247108,-18.530611,-0.283833,-13.951555
44.600000,7.429860,36.520690,-0.247662,-18.599835,-0.284570,-13.993362
44.700000,7.446600,36.570510,-0.248220,-18.625208,-0.285312,-14.002059
44.800000,7.463300,36.707460,-0.248777,-18.694956,-0.286052,-14.044087
44.900000,7.479970,36.853720,-0.249332,-18.769445,-0.286792,-14.089616
45.000000,7.496620,36.955390,-0.249887,-18.821226,-0.287532,-14.118040
45.100000,7.513260,37.038250,-0.250442,-18.863426,-0.288272,-14.139232
45.200000,7.529940,37.124210,-0.250998,-18.907205,-0.289014,-14.161534
45.300000,7.546600,37.251780,-0.251553,-18.972176,-0.289755,-14.199662
45.400000,7.563250,37.385200,-0.252108,-19.040126,-0.290497,-14.239952
45.500000,7.579910,37.474120,-0.252664,-19.085413,-0.291240,-14.263222
45.600000,7.596600,37.572570,-0.253220,-19.135553,-0.291985,-14.290048
45.700000,7.613270,37.702810,-0.253776,-19.201883,-0.292729,-14.328913
45.800000,7.629920,37.807200,-0.254331,-19.255049,-0.293473,-14.357899
45.900000,7.646560,37.914120,-0.254885,-19.309503,-0.294217,-14.387794
46.000000,7.663230,38.014330,-0.255441,-19.360539,-0.294963,-14.415064
46.100000,7.679940,38.081220,-0.255998,-19.394606,-0.295712,-14.429626
46.200000,7.696590,38.228180,-0.256553,-19.469452,-0.296458,-14.474506
46.300000,7.713160,38.401080,-0.257105,-19.557509,-0.297201,-14.529169
46.400000,7.729890,38.462520,-0.257663,-19.588801,-0.297952,-14.541491
46.500000,7.746580,38.565030,-0.258219,-19.641008,-0.298702,-14.569320
46.600000,7.763250,38.653000,-0.258775,-19.685811,-0.299451,-14.591615
46.700000,7.779910,38.754280,-0.259330,-19.737393,-0.300201,-14.618888
46.800000,7.796590,38.879610,-0.259886,-19.801223,-0.300952,-14.655156
46.900000,7.813260,38.999830,-0.260442,-19.862450,-0.301703,-14.689434
47.000000,7.830000,39.118970,-0.261000,-19.923128,-0.302457,-14.723191
47.100000,7.846640,39.229580,-0.261555,-19.979461,-0.303208,-14.753740
47.200000,7.863270,39.340330,-0.262109,-20.035866,-0.303959,-14.784285
47.300000,7.879920,39.464670,-0.262664,-20.099191,-0.304712,-14.819857
47.400000,7.896630,39.546970,-0.263221,-20.141106,-0.305467,-14.839544
47.500000,7.913270,39.685200,-0.263776,-20.211506,-0.306220,-14.880203
47.600000,7.929900,39.777290,-0.264330,-20.258407,-0.306974,-14.903503
47.700000,7.946560,39.890440,-0.264885,-20.316034,-0.307729,-14.934615
47.800000,7.963240,40.016530,-0.265441,-20.380251,-0.308485,-14.970490
47.900000,7.979930,40.102240,-0.265998,-20.423903,-0.309243,-14.991193
48.000000,7.996540,40.204890,-0.266551,-20.476182,-0.309998,-15.018229
48.100000,8.013230,40.330960,-0.267108,-20.540389,-0.310756,-15.053894
48.200000,8.029950,40.455010,-0.267665,-20.603567,-0.311517,-15.088714
48.300000,8.046650,40.579890,-0.268222,-20.667168,-0.312278,-15.123786
48.400000,8.063240,40.698550,-0.268775,-20.727601,-0.313034,-15.156547
48.500000,8.079910,40.824920,-0.269330,-20.791961,-0.313794,-15.192055
48.600000,8.096530,40.950280,-0.269884,-20.855806,-0.314552,-15.227151
48.700000,8.113270,41.020440,-0.270442,-20.891539,-0.315317,-15.241582
48.800000,8.129960,41.118830,-0.270999,-20.941648,-0.316080,-15.266489
48.900000,8.146510,41.242760,-0.271550,-21.004765,-0.316837,-15.300914
49.000000,8.163260,41.407170,-0.272109,-21.088499,-0.317604,-15.350135
49.100000,8.179920,41.503770,-0.272664,-21.137696,-0.318367,-15.374208
49.200000,8.196590,41.596000,-0.273220,-21.184669,-0.319131,-15.396601
49.300000,8.213240,41.741610,-0.273775,-21.258827,-0.319895,-15.438699
49.400000,8.229910,41.838560,-0.274330,-21.308204,-0.320660,-15.462717
49.500000,8.246580,41.922100,-0.274886,-21.350750,-0.321426,-15.481728
49.600000,8.263260,42.070870,-0.275442,-21.426518,-0.322193,-15.524755
49.700000,8.279910,42.212410,-0.275997,-21.498604,-0.322960,-15.565054
49.800000,8.296510,42.293030,-0.276550,-21.539663,-0.323724,-15.582862
49.900000,8.313230,42.396400,-0.277108,-21.592309,-0.324495,-15.608915
50.000000,8.329920,42.534430,-0.277664,-21.662607,-0.325265,-15.647681
50.100000,8.346590,42.639690,-0.278220,-21.716216,-0.326034,-15.674337
50.200000,8.363200,42.794940,-0.278773,-21.795284,-0.326802,-15.719340
50.300000,8.379910,42.898930,-0.279330,-21.848246,-0.327574,-15.745368
50.400000,8.396580,42.996860,-0.279886,-21.898121,-0.328346,-15.769143
50.500000,8.413290,43.127710,-0.280443,-21.964762,-0.329120,-15.804898
50.600000,8.429970,43.238260,-0.280999,-22.021065,-0.329893,-15.833168
50.700000,8.446610,43.377720,-0.281554,-22.092091,-0.330664,-15.871982
50.800000,8.463280,43.457180,-0.282109,-22.132560,-0.331438,-15.888758
50.900000,8.479970,43.594820,-0.282666,-22.202660,-0.332213,-15.926730
51.000000,8.496650,43.709450,-0.283222,-22.261040,-0.332989,-15.956231
51.100000,8.513240,43.833290,-0.283775,-22.324111,-0.333760,-15.989094
51.200000,8.529900,43.972210,-0.284330,-22.394863,-0.334536,-16.027331
51.300000,8.546570,44.082900,-0.284886,-22.451237,-0.335313,-16.055201
51.400000,8.563280,44.185990,-0.285443,-22.503740,-0.336092,-16.080212
51.500000,8.579880,44.315920,-0.285996,-22.569913,-0.336867,-16.115008
51.600000,8.596540,44.407190,-0.286551,-22.616396,-0.337645,-16.135638
51.700000,8.613290,44.555970,-0.287110,-22.692169,-0.338428,-16.177028
51.800000,8.629900,44.714600,-0.287663,-22.772959,-0.339205,-16.222014
51.900000,8.646550,44.770690,-0.288218,-22.801525,-0.339984,-16.229708
52.000000,8.663220,44.913340,-0.288774,-22.874176,-0.340765,-16.268709
52.100000,8.679900,45.042930,-0.289330,-22.940176,-0.341547,-16.302895
52.200000,8.696570,45.178480,-0.289886,-23.009211,-0.342329,-16.339170
52.300000,8.713270,45.273320,-0.290442,-23.057513,-0.343114,-16.360635
52.400000,8.729870,45.438320,-0.290996,-23.141546,-0.343894,-16.407457
52.500000,8.746590,45.543700,-0.291553,-23.195216,-0.344680,-16.432581
52.600000,8.763300,45.645360,-0.292110,-23.246991,-0.345467,-16.456312
52.700000,8.779950,45.740940,-0.292665,-23.295669,-0.346251,-16.477842
52.800000,8.796550,45.905750,-0.293218,-23.379606,-0.347033,-16.524277
52.900000,8.813200,46.012790,-0.293773,-23.434122,-0.347819,-16.549802
53.000000,8.829920,46.138900,-0.294331,-23.498349,-0.348609,-16.582064
53.100000,8.846580,46.276100,-0.294886,-23.568224,-0.349396,-16.618285
53.200000,8.863250,46.426440,-0.295442,-23.644792,-0.350184,-16.659135
53.300000,8.879880,46.475480,-0.295996,-23.669768,-0.350971,-16.663611
53.400000,8.896560,46.633790,-0.296552,-23.750394,-0.351761,-16.707167
53.500000,8.913240,46.737480,-0.297108,-23.803203,-0.352552,-16.731081
53.600000,8.929930,46.868480,-0.297664,-23.869921,-0.353344,-16.764697
53.700000,8.946560,46.983330,-0.298219,-23.928413,-0.354133,-16.792514
53.800000,8.963220,47.126910,-0.298774,-24.001538,-0.354925,-16.830503
53.900000,8.979920,47.257980,-0.299331,-24.068292,-0.355719,-16.863914
54.000000,8.996620,47.391900,-0.299887,-24.136496,-0.356514,-16.898267
54.100000,9.013230,47.482670,-0.300441,-24.182725,-0.357305,-16.917243
54.200000,9.029860,47.664320,-0.300995,-24.275239,-0.358098,-16.968505
54.300000,9.046550,47.787760,-0.301552,-24.338106,-0.358894,-16.998910
54.400000,9.063250,47.888780,-0.302108,-24.389555,-0.359691,-17.021267
54.500000,9.079910,48.017940,-0.302664,-24.455336,-0.360487,-17.053594
54.600000,9.096580,48.141400,-0.303219,-24.518214,-0.361285,-17.083817
54.700000,9.113270,48.294780,-0.303776,-24.596329,-0.362083,-17.124563
54.800000,9.129900,48.424300,-0.304330,-24.662293,-0.362880,-17.156818
54.900000,9.146600,48.566130,-0.304887,-24.734527,-0.363680,-17.193299
55.000000,9.163240,48.678150,-0.305441,-24.791578,-0.364479,-17.219206
55.100000,9.179930,48.793100,-0.305998,-24.850122,-0.365280,-17.246042
55.200000,9.196630,48.955470,-0.306554,-24.932816,-0.366082,-17.289553
55.300000,9.213320,49.042580,-0.307111,-24.977181,-0.366885,-17.306422
55.400000,9.229920,49.165700,-0.307664,-25.039885,-0.367684,-17.336014
55.500000,9.246540,49.324250,-0.308218,-25.120634,-0.368484,-17.378003
55.600000,9.263230,49.444150,-0.308774,-25.181699,-0.369289,-17.406237
55.700000,9.279920,49.573220,-0.309331,-25.247434,-0.370094,-17.437628
55.800000,9.296570,49.688080,-0.309886,-25.305931,-0.370898,-17.463986
55.900000,9.313220,49.850700,-0.310441,-25.388753,-0.371703,-17.507052
56.000000,9.329920,49.976760,-0.310997,-25.452955,-0.372510,-17.537154
56.100000,9.346610,50.136330,-0.311554,-25.534223,-0.373318,-17.578942
56.200000,9.363270,50.214350,-0.312109,-25.573958,-0.374125,-17.592096
56.300000,9.379920,50.364040,-0.312664,-25.650195,-0.374932,-17.630302
56.400000,9.396580,50.495320,-0.313219,-25.717055,-0.375740,-17.661976
56.500000,9.413270,50.652600,-0.313776,-25.797157,-0.376551,-17.702637
56.600000,9.429960,50.770650,-0.314332,-25.857280,-0.377362,-17.729509
56.700000,9.446590,50.903910,-0.314886,-25.925148,-0.378171,-17.761674
56.800000,9.463210,51.049210,-0.315440,-25.999149,-0.378979,-17.797969
56.900000,9.479900,51.137860,-0.315997,-26.044298,-0.379792,-17.814387
57.000000,9.496570,51.311230,-0.316552,-26.132595,-0.380605,-17.860261
