Repository: abubakardawood/tissue-phantom-material-database

Title:
A Database of Silicone Phantom Materials for Modeling Human Tissue Mechanics Across Varying Stiffnesses

Description:
This dataset contains processed mechanical compression test data for soft silicone phantoms
fabricated using Ecoflex (Smooth-On) with varying base materials and thinner concentrations.
The dataset provides force–compression measurements together with derived engineering and
true stress–strain quantities, intended for mechanical characterization, constitutive model
fitting, and the design of tissue-equivalent phantoms.

All files in this dataset are processed outputs generated from raw experimental measurements.
The raw data files are not included in this archive.

File: data/EF50_50T/EF50_50T_A3.csv (part 2 of 2)
Speed (mm/min): 10;
Machine: INSTRON 5900;
Load cell: 10kN;
Time (s),Compression (mm),Load (N),Engineering Strain [-],Engineering Stress (kPa),True Strain [-],True Stress (kPa)
57.100000,9.513210,51.143480,-0.317107,-26.047160,-0.381417,-17.787424
57.200000,9.529890,51.294330,-0.317663,-26.123988,-0.382232,-17.825363
57.300000,9.546540,51.433740,-0.318218,-26.194989,-0.383045,-17.859272
57.400000,9.563220,51.607140,-0.318774,-26.283301,-0.383861,-17.904868
57.500000,9.579870,51.721090,-0.319329,-26.341335,-0.384676,-17.929783
57.600000,9.596590,51.869420,-0.319886,-26.416879,-0.385495,-17.966480
57.700000,9.613230,51.950530,-0.320441,-26.458188,-0.386311,-17.979900
57.800000,9.629880,52.117580,-0.320996,-26.543266,-0.387128,-18.022983
57.900000,9.646600,52.282070,-0.321553,-26.627040,-0.387949,-18.065026
58.000000,9.663280,52.393180,-0.322109,-26.683627,-0.388769,-18.088582
58.100000,9.679970,52.533010,-0.322666,-26.754842,-0.389590,-18.121973
58.200000,9.696550,52.671350,-0.323218,-26.825298,-0.390407,-18.154870
58.300000,9.713230,52.813420,-0.323774,-26.897654,-0.391228,-18.188884
58.400000,9.729910,52.968360,-0.324330,-26.976564,-0.392051,-18.227246
58.500000,9.746590,53.097540,-0.324886,-27.042355,-0.392874,-18.256663
58.600000,9.763200,53.204080,-0.325440,-27.096615,-0.393695,-18.278293
58.700000,9.779840,53.342330,-0.325995,-27.167026,-0.394517,-18.310720
58.800000,9.796570,53.482600,-0.326552,-27.238465,-0.395345,-18.343680
58.900000,9.813270,53.623250,-0.327109,-27.310097,-0.396172,-18.376718
59.000000,9.829970,53.778100,-0.327666,-27.388961,-0.397000,-18.414539
59.100000,9.846580,53.922300,-0.328219,-27.462402,-0.397823,-18.448711
59.200000,9.863250,54.039190,-0.328775,-27.521933,-0.398651,-18.473410
59.300000,9.879950,54.152600,-0.329332,-27.579693,-0.399481,-18.496827
59.400000,9.896580,54.332890,-0.329886,-27.671514,-0.400307,-18.543069
59.500000,9.913180,54.456410,-0.330439,-27.734422,-0.401134,-18.569878
59.600000,9.929920,54.630490,-0.330997,-27.823080,-0.401967,-18.613715
59.700000,9.946630,54.747680,-0.331554,-27.882764,-0.402800,-18.638113
59.800000,9.963290,54.921010,-0.332110,-27.971041,-0.403631,-18.681588
59.900000,9.979910,55.030680,-0.332664,-28.026895,-0.404461,-18.703365
60.000000,9.996570,55.157820,-0.333219,-28.091647,-0.405294,-18.730977
60.100000,10.013240,55.311230,-0.333775,-28.169778,-0.406127,-18.767420
60.200000,10.029950,55.457050,-0.334332,-28.244044,-0.406964,-18.801165
60.300000,10.046570,55.592840,-0.334886,-28.313201,-0.407796,-18.831516
60.400000,10.063230,55.736860,-0.335441,-28.386550,-0.408632,-18.864537
60.500000,10.079900,55.885870,-0.335997,-28.462440,-0.409468,-18.899155
60.600000,10.096630,56.009190,-0.336554,-28.525246,-0.410308,-18.924951
60.700000,10.113280,56.191600,-0.337109,-28.618147,-0.411145,-18.970702
60.800000,10.129900,56.341270,-0.337663,-28.694373,-0.411981,-19.005335
60.900000,10.146600,56.462650,-0.338220,-28.756192,-0.412822,-19.030272
61.000000,10.163290,56.609450,-0.338776,-28.830956,-0.413663,-19.063711
61.100000,10.179960,56.782630,-0.339332,-28.919156,-0.414504,-19.105961
61.200000,10.196610,56.910820,-0.339887,-28.984443,-0.415344,-19.133007
61.300000,10.213310,57.087680,-0.340444,-29.074517,-0.416188,-19.176282
61.400000,10.229960,57.203710,-0.340999,-29.133610,-0.417030,-19.199088
61.500000,10.246640,57.367620,-0.341555,-29.217089,-0.417874,-19.237856
61.600000,10.263300,57.482090,-0.342110,-29.275388,-0.418718,-19.259985
61.700000,10.279940,57.647880,-0.342665,-29.359824,-0.419561,-19.299250
61.800000,10.296600,57.806110,-0.343220,-29.440410,-0.420406,-19.335873
61.900000,10.313310,57.962560,-0.343777,-29.520089,-0.421255,-19.371762
62.000000,10.329960,58.101620,-0.344332,-29.590912,-0.422101,-19.401814
62.100000,10.346530,58.279100,-0.344884,-29.681302,-0.422943,-19.444686
62.200000,10.363220,58.399640,-0.345441,-29.742692,-0.423793,-19.468357
62.300000,10.379940,58.567710,-0.345998,-29.828290,-0.424645,-19.507761
62.400000,10.396620,58.703580,-0.346554,-29.897488,-0.425495,-19.536394
62.500000,10.413230,58.837020,-0.347108,-29.965448,-0.426343,-19.564211
62.600000,10.429920,59.073540,-0.347664,-30.085907,-0.427196,-19.626120
62.700000,10.446570,59.183300,-0.348219,-30.141807,-0.428047,-19.645857
62.800000,10.463250,59.301310,-0.348775,-30.201909,-0.428900,-19.668238
62.900000,10.479920,59.512020,-0.349331,-30.309223,-0.429754,-19.721282
63.000000,10.496550,59.638910,-0.349885,-30.373847,-0.430606,-19.746494
63.100000,10.513200,59.754320,-0.350440,-30.432625,-0.431460,-19.767816
63.200000,10.529940,59.915260,-0.350998,-30.514591,-0.432319,-19.804031
63.300000,10.546680,60.084580,-0.351556,-30.600825,-0.433180,-19.842922
63.400000,10.563220,60.213770,-0.352107,-30.666621,-0.434030,-19.868679
63.500000,10.579890,60.385870,-0.352663,-30.754271,-0.434888,-19.908378
63.600000,10.596600,60.563180,-0.353220,-30.844574,-0.435749,-19.949654
63.700000,10.613270,60.721830,-0.353776,-30.925374,-0.436609,-19.984729
63.800000,10.629870,60.876490,-0.354329,-31.004142,-0.437465,-20.018475
63.900000,10.646570,61.033460,-0.354886,-31.084086,-0.438328,-20.052789
64.000000,10.663230,61.160380,-0.355441,-31.148726,-0.439189,-20.077192
64.100000,10.679860,61.340140,-0.355995,-31.240277,-0.440049,-20.118884
64.200000,10.696530,61.506600,-0.356551,-31.325054,-0.440913,-20.156075
64.300000,10.713190,61.625020,-0.357106,-31.385365,-0.441776,-20.177452
64.400000,10.729890,61.832380,-0.357663,-31.490973,-0.442642,-20.227817
64.500000,10.746600,61.980540,-0.358220,-31.566430,-0.443510,-20.258703
64.600000,10.763300,62.134550,-0.358777,-31.644866,-0.444377,-20.291427
64.700000,10.779910,62.291640,-0.359330,-31.724872,-0.445241,-20.325163
64.800000,10.796580,62.457640,-0.359886,-31.809415,-0.446109,-20.361652
64.900000,10.813280,62.635970,-0.360443,-31.900238,-0.446979,-20.402031
65.000000,10.829970,62.782530,-0.360999,-31.974880,-0.447849,-20.431980
65.100000,10.846560,62.976360,-0.361552,-32.073597,-0.448715,-20.477324
65.200000,10.863240,63.137730,-0.362108,-32.155782,-0.449586,-20.511916
65.300000,10.879910,63.252290,-0.362664,-32.214127,-0.450458,-20.531233
65.400000,10.896580,63.480990,-0.363219,-32.330603,-0.451330,-20.587503
65.500000,10.913290,63.607160,-0.363776,-32.394861,-0.452205,-20.610377
65.600000,10.929910,63.834350,-0.364330,-32.510567,-0.453076,-20.665982
65.700000,10.946560,63.957650,-0.364885,-32.573364,-0.453950,-20.687821
65.800000,10.963250,64.109860,-0.365442,-32.650884,-0.454826,-20.718890
65.900000,10.979990,64.311260,-0.366000,-32.753456,-0.455706,-20.765702
66.000000,10.996580,64.447560,-0.366553,-32.822873,-0.456578,-20.791561
66.100000,11.013240,64.579710,-0.367108,-32.890176,-0.457455,-20.815929
66.200000,11.029910,64.761090,-0.367664,-32.982552,-0.458334,-20.856066
66.300000,11.046590,64.954540,-0.368220,-33.081076,-0.459214,-20.899973
66.400000,11.063200,65.113930,-0.368773,-33.162252,-0.460090,-20.932898
66.500000,11.079860,65.311240,-0.369329,-33.262741,-0.460970,-20.977857
66.600000,11.096580,65.470640,-0.369886,-33.343923,-0.461855,-21.010473
66.700000,11.113270,65.640610,-0.370442,-33.430488,-0.462738,-21.046420
66.800000,11.129960,65.801510,-0.370999,-33.512434,-0.463622,-21.079366
66.900000,11.146560,65.959630,-0.371552,-33.592964,-0.464502,-21.111431
67.000000,11.163230,66.167070,-0.372108,-33.698612,-0.465387,-21.159100
67.100000,11.179930,66.330020,-0.372664,-33.781602,-0.466274,-21.192404
67.200000,11.196630,66.514690,-0.373221,-33.875653,-0.467161,-21.232548
67.300000,11.213230,66.636440,-0.373774,-33.937660,-0.468044,-21.252634
67.400000,11.229860,66.838700,-0.374329,-34.040670,-0.468930,-21.298272
67.500000,11.246580,67.025950,-0.374886,-34.136036,-0.469821,-21.338914
67.600000,11.263270,67.183270,-0.375442,-34.216158,-0.470712,-21.369964
67.700000,11.279930,67.414670,-0.375998,-34.334009,-0.471601,-21.424502
67.800000,11.296540,67.536090,-0.376551,-34.395848,-0.472489,-21.444046
67.900000,11.313240,67.740030,-0.377108,-34.499714,-0.473382,-21.489596
68.000000,11.329940,67.889010,-0.377665,-34.575589,-0.474276,-21.517611
68.100000,11.346620,68.062660,-0.378221,-34.664028,-0.475170,-21.553376
68.200000,11.363230,68.316630,-0.378774,-34.793374,-0.476061,-21.614537
68.300000,11.379920,68.465090,-0.379331,-34.868984,-0.476957,-21.642109
68.400000,11.396560,68.618690,-0.379885,-34.947212,-0.477851,-21.671279
68.500000,11.413240,68.822780,-0.380441,-35.051154,-0.478748,-21.716246
68.600000,11.429900,68.960750,-0.380997,-35.121422,-0.479645,-21.740277
68.700000,11.446520,69.170430,-0.381551,-35.228211,-0.480540,-21.786863
68.800000,11.463250,69.375270,-0.382108,-35.332535,-0.481442,-21.831679
68.900000,11.479970,69.551700,-0.382666,-35.422390,-0.482345,-21.867457
69.000000,11.496590,69.752640,-0.383220,-35.524728,-0.483242,-21.910953
69.100000,11.513220,69.928260,-0.383774,-35.614170,-0.484141,-21.946378
69.200000,11.529910,70.109640,-0.384330,-35.706546,-0.485045,-21.983438
69.300000,11.546590,70.311920,-0.384886,-35.809567,-0.485948,-22.026954
69.400000,11.563270,70.453240,-0.385442,-35.881540,-0.486853,-22.051276
69.500000,11.579900,70.674730,-0.385997,-35.994344,-0.487755,-22.100647
69.600000,11.596570,70.884100,-0.386552,-36.100976,-0.488660,-22.146059
69.700000,11.613250,71.042940,-0.387108,-36.181872,-0.489567,-22.175568
69.800000,11.629940,71.252600,-0.387665,-36.288651,-0.490475,-22.220823
69.900000,11.646560,71.425190,-0.388219,-36.376551,-0.491380,-22.254495
70.000000,11.663210,71.606420,-0.388774,-36.468850,-0.492288,-22.290722
70.100000,11.679910,71.842410,-0.389330,-36.589039,-0.493199,-22.343816
70.200000,11.696640,71.987820,-0.389888,-36.663096,-0.494113,-22.368595
70.300000,11.713300,72.191790,-0.390443,-36.766977,-0.495023,-22.411556
70.400000,11.729880,72.388820,-0.390996,-36.867323,-0.495930,-22.452347
70.500000,11.746560,72.559160,-0.391552,-36.954077,-0.496844,-22.484634
70.600000,11.763240,72.766160,-0.392108,-37.059501,-0.497758,-22.528174
70.700000,11.779880,72.946950,-0.392663,-37.151577,-0.498671,-22.563539
70.800000,11.796520,73.152690,-0.393217,-37.256359,-0.499585,-22.606513
70.900000,11.813240,73.392630,-0.393775,-37.378560,-0.500504,-22.659830
71.000000,11.829910,73.573940,-0.394330,-37.470900,-0.501421,-22.694987
71.100000,11.846590,73.761790,-0.394886,-37.566571,-0.502339,-22.732046
71.200000,11.863240,73.940740,-0.395441,-37.657710,-0.503257,-22.766295
71.300000,11.879880,74.148060,-0.395996,-37.763297,-0.504174,-22.809182
71.400000,11.896580,74.335970,-0.396553,-37.858999,-0.505097,-22.845912
71.500000,11.913310,74.575330,-0.397110,-37.980904,-0.506021,-22.898294
71.600000,11.929980,74.757650,-0.397666,-38.073759,-0.506943,-22.933119
71.700000,11.946590,74.982270,-0.398220,-38.188157,-0.507863,-22.980882
71.800000,11.963280,75.163020,-0.398776,-38.280212,-0.508788,-23.014982
71.900000,11.980010,75.396420,-0.399334,-38.399081,-0.509716,-23.065035
72.000000,11.996600,75.553870,-0.399887,-38.479270,-0.510637,-23.091923
72.100000,12.013220,75.791000,-0.400441,-38.600039,-0.511560,-23.143014
72.200000,12.029860,76.006820,-0.400995,-38.709956,-0.512486,-23.187444
72.300000,12.046560,76.199100,-0.401552,-38.807883,-0.513416,-23.224500
72.400000,12.063230,76.393490,-0.402108,-38.906885,-0.514345,-23.262128
72.500000,12.079900,76.592630,-0.402663,-39.008306,-0.515274,-23.301092
72.600000,12.096540,76.821910,-0.403218,-39.125077,-0.516203,-23.349142
72.700000,12.113220,77.071850,-0.403774,-39.252371,-0.517135,-23.403284
72.800000,12.129960,77.222650,-0.404332,-39.329173,-0.518072,-23.427130
72.900000,12.146620,77.451040,-0.404887,-39.445491,-0.519005,-23.474511
73.000000,12.163250,77.674160,-0.405442,-39.559125,-0.519936,-23.520207
73.100000,12.179900,77.860410,-0.405997,-39.653981,-0.520870,-23.554597
73.200000,12.196600,78.091890,-0.406553,-39.771873,-0.521808,-23.602485
73.300000,12.213250,78.305860,-0.407108,-39.880847,-0.522744,-23.645022
73.400000,12.229860,78.506540,-0.407662,-39.983052,-0.523678,-23.683481
73.500000,12.246560,78.725580,-0.408219,-40.094609,-0.524618,-23.727241
73.600000,12.263220,78.931520,-0.408774,-40.199493,-0.525557,-23.766985
73.700000,12.279970,79.196830,-0.409332,-40.334614,-0.526502,-23.824353
73.800000,12.296630,79.393820,-0.409888,-40.434940,-0.527442,-23.861157
73.900000,12.313270,79.597710,-0.410442,-40.538781,-0.528383,-23.899949
74.000000,12.329900,79.855060,-0.410997,-40.669848,-0.529323,-23.954676
74.100000,12.346610,80.051290,-0.411554,-40.769787,-0.530270,-23.990832
74.200000,12.363280,80.308840,-0.412109,-40.900956,-0.531214,-24.045290
74.300000,12.379890,80.501920,-0.412663,-40.999291,-0.532157,-24.080401
74.400000,12.396550,80.731500,-0.413218,-41.116215,-0.533102,-24.126241
74.500000,12.413210,80.950830,-0.413774,-41.227919,-0.534049,-24.168892
74.600000,12.429900,81.153710,-0.414330,-41.331245,-0.534999,-24.206470
74.700000,12.446490,81.377970,-0.414883,-41.445460,-0.535943,-24.250443
74.800000,12.463220,81.642930,-0.415441,-41.580403,-0.536897,-24.306213
74.900000,12.479890,81.891850,-0.415996,-41.707177,-0.537848,-24.357144
75.000000,12.496580,82.088910,-0.416553,-41.807539,-0.538801,-24.392497
75.100000,12.513240,82.309570,-0.417108,-41.919920,-0.539753,-24.434786
75.200000,12.529910,82.550670,-0.417664,-42.042711,-0.540707,-24.482998
75.300000,12.546580,82.785710,-0.418219,-42.162416,-0.541662,-24.529278
75.400000,12.563260,82.998790,-0.418775,-42.270937,-0.542618,-24.568911
75.500000,12.579960,83.267030,-0.419332,-42.407550,-0.543576,-24.624707
75.600000,12.596560,83.502500,-0.419885,-42.527474,-0.544529,-24.670811
75.700000,12.613250,83.707200,-0.420442,-42.631727,-0.545489,-24.707573
75.800000,12.629940,83.956450,-0.420998,-42.758669,-0.546449,-24.757355
75.900000,12.646620,84.176070,-0.421554,-42.870520,-0.547410,-24.798281
76.000000,12.663230,84.426380,-0.422108,-42.998002,-0.548368,-24.848216
76.100000,12.679910,84.696900,-0.422664,-43.135777,-0.549330,-24.903851
76.200000,12.696610,84.916880,-0.423220,-43.247812,-0.550295,-24.944459
76.300000,12.713310,85.151550,-0.423777,-43.367328,-0.551261,-24.989252
76.400000,12.729960,85.384060,-0.424332,-43.485745,-0.552224,-25.033352
76.500000,12.746580,85.637380,-0.424886,-43.614759,-0.553187,-25.083459
76.600000,12.763230,85.877290,-0.425441,-43.736945,-0.554152,-25.129455
76.700000,12.779900,86.129330,-0.425997,-43.865308,-0.555120,-25.178833
76.800000,12.796570,86.336040,-0.426552,-43.970584,-0.556089,-25.214829
76.900000,12.813180,86.600660,-0.427106,-44.105354,-0.557055,-25.267693
77.000000,12.829900,86.890870,-0.427663,-44.253157,-0.558028,-25.327704
77.100000,12.846570,87.110060,-0.428219,-44.364789,-0.558999,-25.366944
77.200000,12.863320,87.371220,-0.428777,-44.497797,-0.559976,-25.418150
77.300000,12.879950,87.646310,-0.429332,-44.637899,-0.560947,-25.473436
77.400000,12.896570,87.848730,-0.429886,-44.740991,-0.561918,-25.507480
77.500000,12.913260,88.113940,-0.430442,-44.876061,-0.562895,-25.559520
77.600000,12.929930,88.394380,-0.430998,-45.018888,-0.563871,-25.615852
77.700000,12.946580,88.609550,-0.431553,-45.128473,-0.564847,-25.653160
77.800000,12.963240,88.888770,-0.432108,-45.270679,-0.565824,-25.708856
77.900000,12.979940,89.163330,-0.432665,-45.410511,-0.566805,-25.762987
78.000000,12.996600,89.383370,-0.433220,-45.522577,-0.567784,-25.801286
78.100000,13.013300,89.635090,-0.433777,-45.650776,-0.568767,-25.848535
78.200000,13.029920,89.928630,-0.434331,-45.800275,-0.569746,-25.907811
78.300000,13.046610,90.145650,-0.434887,-45.910803,-0.570730,-25.944791
78.400000,13.063300,90.440610,-0.435443,-46.061024,-0.571715,-26.004058
78.500000,13.080000,90.699460,-0.436000,-46.192856,-0.572701,-26.052771
78.600000,13.096590,90.963870,-0.436553,-46.327519,-0.573682,-26.103101
78.700000,13.113240,91.227620,-0.437108,-46.461845,-0.574667,-26.153001
78.800000,13.129970,91.491630,-0.437666,-46.596305,-0.575659,-26.202702
78.900000,13.146600,91.762630,-0.438220,-46.734324,-0.576645,-26.254408
79.000000,13.163270,92.065440,-0.438776,-46.888544,-0.577635,-26.314992
79.100000,13.179890,92.310390,-0.439330,-47.013296,-0.578622,-26.358960
79.200000,13.196560,92.542390,-0.439885,-47.131452,-0.579614,-26.399018
79.300000,13.213270,92.806400,-0.440442,-47.265911,-0.580609,-26.448003
79.400000,13.229980,93.066360,-0.440999,-47.398308,-0.581605,-26.495686
79.500000,13.246580,93.417160,-0.441553,-47.576969,-0.582595,-26.569231
79.600000,13.263240,93.678560,-0.442108,-47.710099,-0.583590,-26.617082
79.700000,13.279930,93.944150,-0.442664,-47.845363,-0.584588,-26.665927
79.800000,13.296630,94.183770,-0.443221,-47.967400,-0.585587,-26.707241
79.900000,13.313310,94.492830,-0.443777,-48.124803,-0.586586,-26.768122
80.000000,13.329940,94.745710,-0.444331,-48.253594,-0.587583,-26.813010
80.100000,13.346610,95.023150,-0.444887,-48.394893,-0.588584,-26.864634
80.200000,13.363250,95.342420,-0.445442,-48.557496,-0.589583,-26.927964
80.300000,13.379910,95.562980,-0.445997,-48.669826,-0.590585,-26.963230
80.400000,13.396490,95.925580,-0.446550,-48.854497,-0.591583,-27.038537
80.500000,13.413260,96.153920,-0.447109,-48.970789,-0.592594,-27.075525
80.600000,13.429970,96.464280,-0.447666,-49.128854,-0.593602,-27.135553
80.700000,13.446640,96.791150,-0.448221,-49.295328,-0.594608,-27.200110
80.800000,13.463280,97.025830,-0.448776,-49.414849,-0.595614,-27.238651
80.900000,13.479940,97.346340,-0.449331,-49.578084,-0.596622,-27.301097
81.000000,13.496600,97.618600,-0.449887,-49.716745,-0.597631,-27.349844
81.100000,13.513260,97.918980,-0.450442,-49.869727,-0.598641,-27.406307
81.200000,13.529910,98.219900,-0.450997,-50.022984,-0.599651,-27.462768
81.300000,13.546510,98.487140,-0.451550,-50.159089,-0.600660,-27.509735
81.400000,13.563260,98.790520,-0.452109,-50.313599,-0.601678,-27.566385
81.500000,13.579940,99.087470,-0.452665,-50.464834,-0.602694,-27.621187
81.600000,13.596610,99.350790,-0.453220,-50.598942,-0.603709,-27.666473
81.700000,13.613230,99.688800,-0.453774,-50.771089,-0.604723,-27.732472
81.800000,13.629890,100.011610,-0.454330,-50.935495,-0.605740,-27.793988
81.900000,13.646590,100.267460,-0.454886,-51.065798,-0.606761,-27.836664
82.000000,13.663290,100.609340,-0.455443,-51.239916,-0.607783,-27.903055
82.100000,13.679930,100.871930,-0.455998,-51.373652,-0.608802,-27.947387
82.200000,13.696550,101.193990,-0.456552,-51.537676,-0.609821,-28.008064
82.300000,13.713240,101.530310,-0.457108,-51.708962,-0.610845,-28.072382
82.400000,13.729970,101.826220,-0.457666,-51.859668,-0.611873,-28.125278
82.500000,13.746600,102.147770,-0.458220,-52.023432,-0.612895,-28.185255
82.600000,13.763230,102.466320,-0.458774,-52.185668,-0.613919,-28.244223
82.700000,13.779940,102.733150,-0.459331,-52.321564,-0.614949,-28.288630
82.800000,13.796640,103.101560,-0.459888,-52.509193,-0.615979,-28.360845
82.900000,13.813290,103.392270,-0.460443,-52.657251,-0.617007,-28.411588
83.000000,13.829930,103.695470,-0.460998,-52.811669,-0.618035,-28.465613
83.100000,13.846600,104.074270,-0.461553,-53.004590,-0.619067,-28.540145
83.200000,13.863270,104.373120,-0.462109,-53.156794,-0.620099,-28.592561
83.300000,13.879940,104.714160,-0.462665,-53.330484,-0.621133,-28.656353
83.400000,13.896590,105.012660,-0.463220,-53.482509,-0.622166,-28.708359
83.500000,13.913210,105.336620,-0.463774,-53.647500,-0.623199,-28.767202
83.600000,13.929920,105.700160,-0.464331,-53.832649,-0.624238,-28.836499
83.700000,13.946600,106.015110,-0.464887,-53.993052,-0.625277,-28.892402
83.800000,13.963250,106.320430,-0.465442,-54.148550,-0.626314,-28.945559
83.900000,13.979890,106.672360,-0.465996,-54.327787,-0.627353,-29.011237
84.000000,13.996580,106.998490,-0.466553,-54.493883,-0.628395,-29.069617
84.100000,14.013300,107.323770,-0.467110,-54.659547,-0.629440,-29.127526
84.200000,14.029960,107.630400,-0.467665,-54.815713,-0.630483,-29.180304
84.300000,14.046590,108.010600,-0.468220,-55.009347,-0.631525,-29.252889
84.400000,14.063220,108.346310,-0.468774,-55.180323,-0.632568,-29.313222
84.500000,14.079930,108.683620,-0.469331,-55.352113,-0.633617,-29.373651
84.600000,14.096550,109.076660,-0.469885,-55.552287,-0.634661,-29.449100
84.700000,14.113230,109.371050,-0.470441,-55.702218,-0.635711,-29.497611
84.800000,14.129880,109.716800,-0.470996,-55.878307,-0.636759,-29.559848
84.900000,14.146520,110.057730,-0.471551,-56.051942,-0.637808,-29.620611
85.000000,14.163260,110.429230,-0.472109,-56.241145,-0.638865,-29.689213
85.100000,14.179890,110.770990,-0.472663,-56.415202,-0.639915,-29.749823
85.200000,14.196520,111.130190,-0.473217,-56.598141,-0.640967,-29.814920
85.300000,14.213210,111.497280,-0.473774,-56.785098,-0.642024,-29.881814
85.400000,14.229910,111.825200,-0.474330,-56.952107,-0.643082,-29.937995
85.500000,14.246590,112.193630,-0.474886,-57.139747,-0.644141,-30.004862
85.600000,14.263200,112.531400,-0.475440,-57.311771,-0.645195,-30.063463
85.700000,14.279880,112.893940,-0.475996,-57.496412,-0.646256,-30.128350
85.800000,14.296550,113.239120,-0.476552,-57.672210,-0.647317,-30.188422
85.900000,14.313240,113.640800,-0.477108,-57.876784,-0.648380,-30.263307
86.000000,14.329900,113.992280,-0.477663,-58.055791,-0.649443,-30.324669
86.100000,14.346570,114.335620,-0.478219,-58.230653,-0.650507,-30.383648
86.200000,14.363250,114.715130,-0.478775,-58.423936,-0.651573,-30.452016
86.300000,14.379970,115.053450,-0.479332,-58.596241,-0.652643,-30.509168
86.400000,14.396650,115.468450,-0.479888,-58.807599,-0.653712,-30.586518
86.500000,14.413260,115.849860,-0.480442,-59.001849,-0.654777,-30.654883
86.600000,14.429930,116.211930,-0.480998,-59.186250,-0.655847,-30.717802
86.700000,14.446600,116.615840,-0.481553,-59.391960,-0.656918,-30.791563
86.800000,14.463290,117.021970,-0.482110,-59.598800,-0.657992,-30.865642
86.900000,14.479930,117.353860,-0.482664,-59.767830,-0.659063,-30.920030
87.000000,14.496620,117.758640,-0.483221,-59.973983,-0.660139,-30.993315
87.100000,14.513230,118.124500,-0.483774,-60.160314,-0.661211,-31.056298
87.200000,14.529890,118.515550,-0.484330,-60.359474,-0.662288,-31.125590
87.300000,14.546550,118.911920,-0.484885,-60.561344,-0.663365,-31.196056
87.400000,14.563210,119.296010,-0.485440,-60.756959,-0.664444,-31.263081
87.500000,14.579910,119.688480,-0.485997,-60.956842,-0.665526,-31.332000
87.600000,14.596610,120.064140,-0.486554,-61.148164,-0.666610,-31.396301
87.700000,14.613350,120.470720,-0.487112,-61.355234,-0.667697,-31.468384
87.800000,14.629890,120.861450,-0.487663,-61.554231,-0.668773,-31.536510
87.900000,14.646570,121.242490,-0.488219,-61.748293,-0.669858,-31.601603
88.000000,14.663270,121.658230,-0.488776,-61.960028,-0.670947,-31.675474
88.100000,14.679930,122.057900,-0.489331,-62.163578,-0.672034,-31.745012
88.200000,14.696540,122.459010,-0.489885,-62.367862,-0.673118,-31.814803
88.300000,14.713230,122.886160,-0.490441,-62.585407,-0.674210,-31.890958
88.400000,14.729890,123.297290,-0.490996,-62.794794,-0.675300,-31.962780
88.500000,14.746610,123.689480,-0.491554,-62.994535,-0.676396,-32.029340
88.600000,14.763250,124.130590,-0.492108,-63.219190,-0.677487,-32.108500
88.700000,14.779860,124.544770,-0.492662,-63.430131,-0.678578,-32.180516
88.800000,14.796540,124.934930,-0.493218,-63.628837,-0.679674,-32.245949
88.900000,14.813240,125.371140,-0.493775,-63.850997,-0.680773,-32.322992
89.000000,14.829970,125.782590,-0.494332,-64.060547,-0.681876,-32.393347
89.100000,14.846560,126.178280,-0.494885,-64.262070,-0.682970,-32.459714
89.200000,14.863220,126.635480,-0.495441,-64.494920,-0.684070,-32.541514
89.300000,14.879920,127.039830,-0.495997,-64.700854,-0.685174,-32.609403
89.400000,14.896600,127.480720,-0.496553,-64.925398,-0.686277,-32.686475
89.500000,14.913230,127.914030,-0.497108,-65.146081,-0.687379,-32.761464
89.600000,14.929890,128.325330,-0.497663,-65.355554,-0.688484,-32.830513
89.700000,14.946590,128.742340,-0.498220,-65.567935,-0.689593,-32.900700
89.800000,14.963280,129.171830,-0.498776,-65.786673,-0.690702,-32.973859
89.900000,14.979960,129.627400,-0.499332,-66.018693,-0.691812,-33.053447
90.000000,14.996560,130.084050,-0.499885,-66.251263,-0.692918,-33.133228
90.100000,15.013260,130.504790,-0.500442,-66.465544,-0.694032,-33.203394
90.200000,15.029930,130.953310,-0.500998,-66.693973,-0.695145,-33.280448
90.300000,15.046590,131.381120,-0.501553,-66.911855,-0.696258,-33.352013
90.400000,15.063210,131.829350,-0.502107,-67.140137,-0.697370,-33.428604
90.500000,15.079900,132.228680,-0.502663,-67.343514,-0.698488,-33.492399
90.600000,15.096610,132.723140,-0.503220,-67.595340,-0.699609,-33.579991
90.700000,15.113290,133.189470,-0.503776,-67.832840,-0.700729,-33.660261
90.800000,15.129860,133.642870,-0.504329,-68.063755,-0.701842,-33.737252
90.900000,15.146510,134.077670,-0.504884,-68.285197,-0.702963,-33.809116
91.000000,15.163260,134.541310,-0.505442,-68.521327,-0.704091,-33.887770
91.100000,15.179970,135.019640,-0.505999,-68.764938,-0.705218,-33.969948
91.200000,15.196630,135.463930,-0.506554,-68.991213,-0.706343,-34.043415
91.300000,15.213260,135.967100,-0.507109,-69.247475,-0.707467,-34.131480
91.400000,15.229920,136.373980,-0.507664,-69.454698,-0.708594,-34.195048
91.500000,15.246570,136.886350,-0.508219,-69.715646,-0.709722,-34.284830
91.600000,15.263230,137.359210,-0.508774,-69.956471,-0.710852,-34.364414
91.700000,15.279870,137.820630,-0.509329,-70.191470,-0.711981,-34.440919
91.800000,15.296530,138.336550,-0.509884,-70.454226,-0.713114,-34.530720
91.900000,15.313240,138.785140,-0.510441,-70.682691,-0.714251,-34.603324
92.000000,15.329920,139.256790,-0.510997,-70.922901,-0.715387,-34.681488
92.100000,15.346560,139.727970,-0.511552,-71.162871,-0.716522,-34.759362
92.200000,15.363190,140.223190,-0.512106,-71.415084,-0.717658,-34.842967
92.300000,15.379920,140.692180,-0.512664,-71.653939,-0.718801,-34.919544
92.400000,15.396610,141.265180,-0.513220,-71.945765,-0.719944,-35.021736
92.500000,15.413310,141.712170,-0.513777,-72.173416,-0.721088,-35.092375
92.600000,15.429900,142.211560,-0.514330,-72.427753,-0.722226,-35.175987
92.700000,15.446590,142.718260,-0.514886,-72.685813,-0.723372,-35.260881
92.800000,15.463290,143.224930,-0.515443,-72.943858,-0.724520,-35.345457
92.900000,15.479950,143.722470,-0.515998,-73.197253,-0.725667,-35.427592
93.000000,15.496570,144.221800,-0.516552,-73.451560,-0.726812,-35.509985
93.100000,15.513180,144.731610,-0.517106,-73.711204,-0.727958,-35.594698
93.200000,15.529880,145.288210,-0.517663,-73.994678,-0.729112,-35.690396
93.300000,15.546600,145.807250,-0.518220,-74.259023,-0.730268,-35.776512
93.400000,15.563280,146.279020,-0.518776,-74.499293,-0.731422,-35.850848
93.500000,15.579890,146.876370,-0.519330,-74.803521,-0.732574,-35.955833
93.600000,15.596580,147.372070,-0.519886,-75.055979,-0.733732,-36.035426
93.700000,15.613270,147.884340,-0.520442,-75.316876,-0.734891,-36.118785
93.800000,15.629910,148.416310,-0.520997,-75.587806,-0.736048,-36.206786
93.900000,15.646530,148.949680,-0.521551,-75.859449,-0.737206,-36.294878
94.000000,15.663230,149.489470,-0.522108,-76.134362,-0.738370,-36.384028
94.100000,15.679870,150.017560,-0.522662,-76.403316,-0.739531,-36.470181
94.200000,15.696570,150.577390,-0.523219,-76.688435,-0.740698,-36.563589
94.300000,15.713230,151.151810,-0.523774,-76.980985,-0.741863,-36.660321
94.400000,15.729880,151.670090,-0.524329,-77.244943,-0.743030,-36.743153
94.500000,15.746600,152.233320,-0.524887,-77.531793,-0.744202,-36.836389
94.600000,15.763350,152.780290,-0.525445,-77.810363,-0.745378,-36.925297
94.700000,15.779950,153.361310,-0.525998,-78.106274,-0.746544,-37.022504
94.800000,15.796550,153.857300,-0.526552,-78.358879,-0.747712,-37.098881
94.900000,15.813280,154.402850,-0.527109,-78.636726,-0.748891,-37.186574
95.000000,15.829940,155.021770,-0.527665,-78.951939,-0.750066,-37.291790
95.100000,15.846580,155.589320,-0.528219,-79.240990,-0.751241,-37.384367
95.200000,15.863190,156.176640,-0.528773,-79.540110,-0.752415,-37.481447
95.300000,15.879800,156.702420,-0.529327,-79.807887,-0.753591,-37.563444
95.400000,15.896560,157.327650,-0.529885,-80.126314,-0.754779,-37.668555
95.500000,15.913290,157.859360,-0.530443,-80.397112,-0.755966,-37.751027
95.600000,15.929910,158.434280,-0.530997,-80.689916,-0.757146,-37.843813
95.700000,15.946540,159.045260,-0.531551,-81.001086,-0.758329,-37.944851
95.800000,15.963220,159.614140,-0.532107,-81.290814,-0.759516,-38.035376
95.900000,15.979970,160.222930,-0.532666,-81.600868,-0.760710,-38.134887
96.000000,15.996620,160.831190,-0.533221,-81.910652,-0.761899,-38.234200
96.100000,16.013240,161.388960,-0.533775,-82.194722,-0.763086,-38.321262
96.200000,16.029920,162.015900,-0.534331,-82.514020,-0.764279,-38.424249
96.300000,16.046650,162.560460,-0.534888,-82.791362,-0.765478,-38.507229
96.400000,16.063290,163.223240,-0.535443,-83.128914,-0.766671,-38.618119
96.500000,16.079920,163.832900,-0.535997,-83.439411,-0.767865,-38.716109
96.600000,16.096580,164.439700,-0.536553,-83.748452,-0.769063,-38.812997
96.700000,16.113260,165.031630,-0.537109,-84.049919,-0.770263,-38.905979
96.800000,16.129910,165.641420,-0.537664,-84.360482,-0.771463,-39.002916
96.900000,16.146550,166.327580,-0.538218,-84.709941,-0.772663,-39.117498
97.000000,16.163220,166.908970,-0.538774,-85.006040,-0.773867,-39.206996
97.100000,16.179900,167.557240,-0.539330,-85.336202,-0.775073,-39.311828
97.200000,16.196620,168.176570,-0.539887,-85.651624,-0.776284,-39.409397
97.300000,16.213250,168.802200,-0.540442,-85.970255,-0.777489,-39.508347
97.400000,16.229860,169.425480,-0.540995,-86.287688,-0.778695,-39.606452
97.500000,16.246570,170.105590,-0.541552,-86.634066,-0.779909,-39.717185
97.600000,16.263280,170.745320,-0.542109,-86.959877,-0.781125,-39.818116
97.700000,16.279950,171.427860,-0.542665,-87.307492,-0.782339,-39.928772
97.800000,16.296560,172.050540,-0.543219,-87.624620,-0.783550,-40.025291
97.900000,16.313240,172.716020,-0.543775,-87.963547,-0.784768,-40.131198
98.000000,16.329930,173.344420,-0.544331,-88.283588,-0.785989,-40.228094
98.100000,16.346640,174.029500,-0.544888,-88.632497,-0.787212,-40.337713
98.200000,16.363290,174.678210,-0.545443,-88.962882,-0.788432,-40.438701
98.300000,16.379930,175.344470,-0.545998,-89.302205,-0.789653,-40.543410
98.400000,16.396610,176.008090,-0.546554,-89.640184,-0.790878,-40.647013
98.500000,16.413230,176.676970,-0.547108,-89.980842,-0.792101,-40.751633
98.600000,16.429890,177.351970,-0.547663,-90.324617,-0.793328,-40.857166
98.700000,16.446510,178.023330,-0.548217,-90.666537,-0.794553,-40.961600
98.800000,16.463240,178.758580,-0.548775,-91.040997,-0.795788,-41.080004
98.900000,16.479920,179.379550,-0.549331,-91.357255,-0.797021,-41.171913
99.000000,16.496590,180.093320,-0.549886,-91.720775,-0.798255,-41.284774
99.100000,16.513150,180.807390,-0.550438,-92.084448,-0.799482,-41.397638
99.200000,16.529880,181.477360,-0.550996,-92.425660,-0.800723,-41.499491
99.300000,16.546570,182.175930,-0.551552,-92.781439,-0.801963,-41.607620
99.400000,16.563290,182.912860,-0.552110,-93.156755,-0.803207,-41.724010
99.500000,16.579960,183.613220,-0.552665,-93.513445,-0.804448,-41.831806
99.600000,16.596600,184.337050,-0.553220,-93.882089,-0.805689,-41.944640
99.700000,16.613240,185.073390,-0.553775,-94.257104,-0.806931,-42.059907
99.800000,16.629940,185.793870,-0.554331,-94.624041,-0.808180,-42.170970
99.900000,16.646650,186.473790,-0.554888,-94.970321,-0.809430,-42.272398
100.000000,16.663250,187.218670,-0.555442,-95.349686,-0.810674,-42.388497
100.100000,16.679890,187.969120,-0.555996,-95.731887,-0.811922,-42.505309
100.200000,16.696600,188.704640,-0.556553,-96.106484,-0.813178,-42.618100
100.300000,16.713290,189.417540,-0.557110,-96.469561,-0.814433,-42.725436
100.400000,16.729890,190.192950,-0.557663,-96.864474,-0.815683,-42.846741
100.500000,16.746520,190.964600,-0.558217,-97.257472,-0.816937,-42.966665
100.600000,16.763230,191.726070,-0.558774,-97.645286,-0.818199,-43.083606
100.700000,16.779910,192.558210,-0.559330,-98.069091,-0.819460,-43.216074
100.800000,16.796590,193.275630,-0.559886,-98.434470,-0.820722,-43.322356
100.900000,16.813240,194.030180,-0.560441,-98.818759,-0.821984,-43.436642
101.000000,16.829910,194.850860,-0.560997,-99.236728,-0.823249,-43.565221
101.100000,16.846570,195.610870,-0.561552,-99.623798,-0.824515,-43.679822
101.200000,16.863270,196.343810,-0.562109,-99.997081,-0.825785,-43.787822
101.300000,16.879870,197.142590,-0.562662,-100.403897,-0.827050,-43.910406
101.400000,16.896550,197.962840,-0.563218,-100.821647,-0.828322,-44.037047
101.500000,16.913300,198.763470,-0.563777,-101.229404,-0.829601,-44.158628
101.600000,16.929980,199.546740,-0.564333,-101.628320,-0.830876,-44.276139
101.700000,16.946580,200.356740,-0.564886,-102.040850,-0.832147,-44.399402
101.800000,16.963240,201.182390,-0.565441,-102.461350,-0.833424,-44.525468
101.900000,16.979930,201.969380,-0.565998,-102.862161,-0.834705,-44.642418
102.000000,16.996560,202.778560,-0.566552,-103.274273,-0.835983,-44.764027
102.100000,17.013200,203.617490,-0.567107,-103.701536,-0.837264,-44.891704
102.200000,17.029830,204.437060,-0.567661,-104.118940,-0.838545,-45.014678
102.300000,17.046530,205.325640,-0.568218,-104.571490,-0.839834,-45.152122
102.400000,17.063260,206.142870,-0.568775,-104.987702,-0.841126,-45.273287
102.500000,17.079950,206.974060,-0.569332,-105.411023,-0.842417,-45.397190
102.600000,17.096580,207.790950,-0.569886,-105.827062,-0.843705,-45.517701
102.700000,17.113210,208.655490,-0.570440,-106.267368,-0.844995,-45.648175
102.800000,17.129910,209.500700,-0.570997,-106.697830,-0.846291,-45.773689
102.900000,17.146640,210.379910,-0.571555,-107.145608,-0.847592,-45.906036
103.000000,17.163250,211.244950,-0.572108,-107.586170,-0.848885,-46.035225
103.100000,17.179860,212.054570,-0.572662,-107.998506,-0.850180,-46.151865
103.200000,17.196590,212.946690,-0.573220,-108.452859,-0.851486,-46.285547
103.300000,17.213250,213.819350,-0.573775,-108.897301,-0.852788,-46.414752
103.400000,17.229920,214.724700,-0.574331,-109.358392,-0.854092,-46.550514
103.500000,17.246540,215.624400,-0.574885,-109.816605,-0.855395,-46.684723
103.600000,17.263230,216.520950,-0.575441,-110.273214,-0.856704,-46.817486
103.700000,17.279870,217.416310,-0.575996,-110.729217,-0.858012,-46.949668
103.800000,17.296560,218.311250,-0.576552,-111.185007,-0.859325,-47.081069
103.900000,17.313210,219.241970,-0.577107,-111.659018,-0.860636,-47.219817
104.000000,17.329850,220.119450,-0.577662,-112.105915,-0.861949,-47.346625
104.100000,17.346550,221.069640,-0.578218,-112.589843,-0.863267,-47.488332
104.200000,17.363280,221.984830,-0.578776,-113.055946,-0.864591,-47.621878
104.300000,17.379900,222.952000,-0.579330,-113.548521,-0.865907,-47.766456
104.400000,17.396560,223.899150,-0.579885,-114.030901,-0.867228,-47.906054
104.500000,17.413300,224.829390,-0.580443,-114.504668,-0.868557,-48.041197
104.600000,17.429980,225.782240,-0.580999,-114.989951,-0.869883,-48.180866
104.700000,17.446610,226.711010,-0.581554,-115.462969,-0.871207,-48.315056
104.800000,17.463240,227.720140,-0.582108,-115.976915,-0.872532,-48.465825
104.900000,17.479910,228.657180,-0.582664,-116.454146,-0.873863,-48.600546
105.000000,17.496610,229.682830,-0.583220,-116.976505,-0.875198,-48.753429
105.100000,17.513320,230.599240,-0.583777,-117.443229,-0.876535,-48.882534
105.200000,17.529940,231.566790,-0.584331,-117.935998,-0.877867,-49.022299
105.300000,17.546570,232.598830,-0.584886,-118.461611,-0.879201,-49.175113
105.400000,17.563270,233.569700,-0.585442,-118.956071,-0.880543,-49.314151
105.500000,17.579940,234.575910,-0.585998,-119.468530,-0.881884,-49.460210
105.600000,17.596570,235.595550,-0.586552,-119.987828,-0.883224,-49.608688
105.700000,17.613210,236.554930,-0.587107,-120.476437,-0.884567,-49.743877
105.800000,17.629920,237.608180,-0.587664,-121.012852,-0.885917,-49.897955
105.900000,17.646610,238.640960,-0.588220,-121.538843,-0.887267,-50.047224
106.000000,17.663270,239.657870,-0.588776,-122.056751,-0.888616,-50.192706
106.100000,17.679900,240.685520,-0.589330,-122.580129,-0.889965,-50.339981
106.200000,17.696590,241.774730,-0.589886,-123.134859,-0.891321,-50.499288
106.300000,17.713250,242.822530,-0.590442,-123.668499,-0.892676,-50.649464
106.400000,17.729950,243.916630,-0.590998,-124.225720,-0.894036,-50.808526
106.500000,17.746580,244.930470,-0.591553,-124.742064,-0.895392,-50.950563
106.600000,17.763240,246.025590,-0.592108,-125.299804,-0.896753,-51.108788
106.700000,17.779920,247.078460,-0.592664,-125.836026,-0.898117,-51.257544
106.800000,17.796630,248.169160,-0.593221,-126.391515,-0.899485,-51.413414
106.900000,17.813260,249.242460,-0.593775,-126.938143,-0.900849,-51.565405
107.000000,17.829900,250.334930,-0.594330,-127.494533,-0.902215,-51.720707
107.100000,17.846560,251.508150,-0.594885,-128.092049,-0.903585,-51.891968
107.200000,17.863280,252.551930,-0.595443,-128.623642,-0.904962,-52.035638
107.300000,17.879920,253.681200,-0.595997,-129.198774,-0.906334,-52.196649
107.400000,17.896530,254.782640,-0.596551,-129.759733,-0.907705,-52.351435
107.500000,17.913190,255.876110,-0.597106,-130.316633,-0.909083,-52.503746
107.600000,17.929860,257.064790,-0.597662,-130.922022,-0.910463,-52.674905
107.700000,17.946560,258.236910,-0.598219,-131.518978,-0.911847,-52.841870
107.800000,17.963230,259.362700,-0.598774,-132.092338,-0.913231,-52.998837
107.900000,17.979870,260.495910,-0.599329,-132.669478,-0.914615,-53.156812
108.000000,17.996570,261.666050,-0.599886,-133.265425,-0.916005,-53.321407
108.100000,18.013310,262.887880,-0.600444,-133.887698,-0.917401,-53.495678
108.200000,18.029950,264.007780,-0.600998,-134.458058,-0.918790,-53.648989
108.300000,18.046590,265.192200,-0.601553,-135.061278,-0.920181,-53.814761
108.400000,18.063300,266.376800,-0.602110,-135.664590,-0.921580,-53.979584
108.500000,18.080010,267.586490,-0.602667,-136.280680,-0.922981,-54.148812
108.600000,18.096650,268.806490,-0.603222,-136.902021,-0.924378,-54.319756
108.700000,18.113250,270.026950,-0.603775,-137.523596,-0.925773,-54.490287
108.800000,18.129940,271.228730,-0.604331,-138.135658,-0.927178,-54.655952
108.900000,18.146600,272.474730,-0.604887,-138.770240,-0.928583,-54.829972
109.000000,18.163230,273.709230,-0.605441,-139.398966,-0.929987,-55.001117
109.100000,18.179850,274.876310,-0.605995,-139.993355,-0.931392,-55.158082
109.200000,18.196540,276.149690,-0.606551,-140.641882,-0.932805,-55.335361
109.300000,18.213240,277.472470,-0.607108,-141.315569,-0.934221,-55.521756
109.400000,18.229980,278.737300,-0.607666,-141.959741,-0.935642,-55.695633
109.500000,18.246600,279.948730,-0.608220,-142.576717,-0.937055,-55.858706
109.600000,18.263220,281.229580,-0.608774,-143.229049,-0.938470,-56.034928
109.700000,18.279900,282.560580,-0.609330,-143.906922,-0.939892,-56.220117
109.800000,18.296600,283.820530,-0.609887,-144.548609,-0.941318,-56.390340
109.900000,18.313280,285.113950,-0.610443,-145.207342,-0.942744,-56.566585
110.000000,18.329920,286.468870,-0.610997,-145.897397,-0.944169,-56.754477
110.100000,18.346630,287.764470,-0.611554,-146.557241,-0.945602,-56.929525
110.200000,18.363270,289.076810,-0.612109,-147.225610,-0.947031,-57.107489
110.300000,18.379970,290.415740,-0.612666,-147.907522,-0.948467,-57.289661
110.400000,18.396600,291.784820,-0.613220,-148.604789,-0.949899,-57.477360
110.500000,18.413280,293.144990,-0.613776,-149.297517,-0.951338,-57.662284
110.600000,18.429940,294.494690,-0.614331,-149.984914,-0.952777,-57.844482
110.700000,18.446640,295.885500,-0.614888,-150.693248,-0.954221,-58.033778
110.800000,18.463330,297.274690,-0.615444,-151.400756,-0.955667,-58.222019
110.900000,18.479910,298.572300,-0.615997,-152.061624,-0.957105,-58.392120
111.000000,18.496590,300.032960,-0.616553,-152.805532,-0.958554,-58.592823
111.100000,18.513270,301.432280,-0.617109,-153.518200,-0.960005,-58.780737
111.200000,18.529950,302.846500,-0.617665,-154.238456,-0.961458,-58.970760
111.300000,18.546520,304.311770,-0.618217,-154.984712,-0.962904,-59.170477
111.400000,18.563230,305.758000,-0.618774,-155.721271,-0.964364,-59.364945
111.500000,18.579920,307.173130,-0.619331,-156.441990,-0.965824,-59.552668
111.600000,18.596620,308.644100,-0.619887,-157.191149,-0.967288,-59.750347
111.700000,18.613240,310.108250,-0.620441,-157.936835,-0.968746,-59.946294
111.800000,18.629890,311.554200,-0.620996,-158.673251,-0.970209,-60.137744
111.900000,18.646600,313.071230,-0.621553,-159.445868,-0.971680,-60.341757
112.000000,18.663260,314.573210,-0.622109,-160.210820,-0.973149,-60.542280
112.100000,18.680000,316.086640,-0.622667,-160.981604,-0.974626,-60.743725
112.200000,18.696590,317.593440,-0.623220,-161.749011,-0.976093,-60.943846
112.300000,18.713250,319.098570,-0.623775,-162.515567,-0.977568,-61.142419
112.400000,18.729910,320.638760,-0.624330,-163.299980,-0.979045,-61.346849
112.500000,18.746610,322.186160,-0.624887,-164.088064,-0.980528,-61.551566
112.600000,18.763210,323.727020,-0.625440,-164.872817,-0.982004,-61.754708
112.700000,18.779880,325.261660,-0.625996,-165.654403,-0.983489,-61.955409
112.800000,18.796620,326.877140,-0.626554,-166.477160,-0.984982,-62.170230
112.900000,18.813270,328.473850,-0.627109,-167.290358,-0.986469,-62.381069
113.000000,18.829880,330.002010,-0.627663,-168.068644,-0.987955,-62.578231
113.100000,18.846580,331.635770,-0.628219,-168.900711,-0.989451,-62.794019
113.200000,18.863240,333.227450,-0.628775,-169.711347,-0.990946,-63.001151
113.300000,18.879890,334.839110,-0.629330,-170.532158,-0.992442,-63.211212
113.400000,18.896610,336.539340,-0.629887,-171.398078,-0.993947,-63.436657
113.500000,18.913230,338.144740,-0.630441,-172.215702,-0.995445,-63.643863
113.600000,18.929910,339.788570,-0.630997,-173.052898,-0.996951,-63.857038
113.700000,18.946620,341.458250,-0.631554,-173.903259,-0.998461,-64.073960
113.800000,18.963310,343.134250,-0.632110,-174.756839,-0.999972,-64.291235
113.900000,18.979880,344.822140,-0.632663,-175.616474,-1.001475,-64.510487
114.000000,18.996540,346.458950,-0.633218,-176.450094,-1.002988,-64.718718
114.100000,19.013260,348.216340,-0.633775,-177.345126,-1.004508,-64.948160
114.200000,19.029920,349.864260,-0.634331,-178.184404,-1.006026,-65.156572
114.300000,19.046590,351.668030,-0.634886,-179.103057,-1.007547,-65.392974
114.400000,19.063220,353.360440,-0.635441,-179.964994,-1.009066,-65.607918
114.500000,19.079870,355.151460,-0.635996,-180.877153,-1.010590,-65.840068
114.600000,19.096520,356.903530,-0.636551,-181.769475,-1.012115,-66.063995
114.700000,19.113260,358.688260,-0.637109,-182.678431,-1.013652,-66.292419
114.800000,19.129900,360.464570,-0.637663,-183.583098,-1.015181,-66.518888
114.900000,19.146540,362.289000,-0.638218,-184.512273,-1.016713,-66.753219
115.000000,19.163260,364.121000,-0.638775,-185.445303,-1.018255,-66.987418
115.100000,19.179960,365.969510,-0.639332,-186.386741,-1.019797,-67.223733
115.200000,19.196600,367.783720,-0.639887,-187.310710,-1.021336,-67.453084
115.300000,19.213210,369.595860,-0.640440,-188.233626,-1.022875,-67.681220
115.400000,19.229930,371.503170,-0.640998,-189.205011,-1.024426,-67.925040
115.500000,19.246600,373.365660,-0.641553,-190.153569,-1.025975,-68.159913
115.600000,19.263250,375.335300,-0.642108,-191.156699,-1.027525,-68.413389
115.700000,19.279900,377.196620,-0.642663,-192.104661,-1.029077,-68.646039
115.800000,19.296580,379.101440,-0.643219,-193.074778,-1.030634,-68.885348
115.900000,19.313220,380.976810,-0.643774,-194.029896,-1.032190,-69.118494
116.000000,19.329900,382.936740,-0.644330,-195.028080,-1.033752,-69.365637
116.100000,19.346520,384.868620,-0.644884,-196.011979,-1.035311,-69.606990
116.200000,19.363190,386.765170,-0.645440,-196.977884,-1.036877,-69.840544
116.300000,19.379980,388.765050,-0.645999,-197.996414,-1.038456,-70.090863
116.400000,19.396680,390.729030,-0.646556,-198.996661,-1.040030,-70.334176
116.500000,19.413240,392.712280,-0.647108,-200.006722,-1.041593,-70.580772
116.600000,19.429900,394.743590,-0.647663,-201.041260,-1.043168,-70.834207
116.700000,19.446590,396.751400,-0.648220,-202.063829,-1.044748,-71.082081
116.800000,19.463300,398.800320,-0.648777,-203.107335,-1.046333,-71.336035
116.900000,19.479920,400.821870,-0.649331,-204.136902,-1.047912,-71.584551
117.000000,19.496570,402.906770,-0.649886,-205.198733,-1.049496,-71.843018
117.100000,19.513260,405.008120,-0.650442,-206.268942,-1.051086,-72.102959
117.200000,19.529920,407.102080,-0.650997,-207.335387,-1.052676,-72.360603
117.300000,19.546620,409.206300,-0.651554,-208.407057,-1.054272,-72.618605
117.400000,19.563250,411.272950,-0.652108,-209.459593,-1.055864,-72.869247
117.500000,19.579870,413.428620,-0.652662,-210.557467,-1.057458,-73.134539
117.600000,19.596570,415.647580,-0.653219,-211.687574,-1.059062,-73.409229
117.700000,19.613260,417.765110,-0.653775,-212.766023,-1.060667,-73.664846
117.800000,19.629890,419.937100,-0.654330,-213.872209,-1.062270,-73.929278
117.900000,19.646520,422.128600,-0.654884,-214.988331,-1.063875,-74.195913
118.000000,19.663240,424.417450,-0.655441,-216.154032,-1.065491,-74.477745
118.100000,19.679910,426.670410,-0.655997,-217.301455,-1.067105,-74.752353
118.200000,19.696560,428.941890,-0.656552,-218.458311,-1.068720,-75.029070
118.300000,19.713210,431.267700,-0.657107,-219.642836,-1.070337,-75.313991
118.400000,19.729890,433.576630,-0.657663,-220.818764,-1.071960,-75.594433
118.500000,19.746570,435.884640,-0.658219,-221.994224,-1.073585,-75.873408
118.600000,19.763280,438.291630,-0.658776,-223.220094,-1.075216,-76.168053
118.700000,19.779910,440.695980,-0.659330,-224.444620,-1.076842,-76.461474
118.800000,19.796540,443.028290,-0.659885,-225.632455,-1.078471,-76.741058
118.900000,19.813250,445.459750,-0.660442,-226.870788,-1.080110,-77.035867
119.000000,19.829970,447.955690,-0.660999,-228.141960,-1.081752,-77.340352
119.100000,19.846620,450.375490,-0.661554,-229.374354,-1.083391,-77.630832
119.200000,19.863260,452.829440,-0.662109,-230.624140,-1.085031,-77.925898
119.300000,19.879940,455.291260,-0.662665,-231.877935,-1.086678,-78.220620
119.400000,19.896610,457.805820,-0.663220,-233.158590,-1.088326,-78.523072
119.500000,19.913240,460.313600,-0.663775,-234.435791,-1.089974,-78.823252
119.600000,19.929880,462.799900,-0.664329,-235.702054,-1.091625,-79.118265
119.700000,19.946560,465.364720,-0.664885,-237.008306,-1.093283,-79.424959
119.800000,19.963270,467.975650,-0.665442,-238.338041,-1.094946,-79.737819
119.900000,19.979910,470.568910,-0.665997,-239.658778,-1.096605,-80.046751
120.000000,19.996550,473.149780,-0.666552,-240.973204,-1.098267,-80.352113
120.021000,20.000000,473.712520,-0.666667,-241.259805,-1.098612,-80.419935
