Repository: abubakardawood/tissue-phantom-material-database

Title:
A Database of Silicone Phantom Materials for Modeling Human Tissue Mechanics Across Varying Stiffnesses

Description:
This dataset contains processed mechanical compression test data for soft silicone phantoms
fabricated using Ecoflex (Smooth-On) with varying base materials and thinner concentrations.
The dataset provides force–compression measurements together with derived engineering and
true stress–strain quantities, intended for mechanical characterization, constitutive model
fitting, and the design of tissue-equivalent phantoms.

All files in this dataset are processed outputs generated from raw experimental measurements.
The raw data files are not included in this archive.

File: data/EF50_50T/EF50_50T_B1.csv (part 2 of 2)
Speed (mm/min): 10;
Machine: INSTRON 5900;
Load cell: 10kN;
Time (s),Compression (mm),Load (N),Engineering Strain [-],Engineering Stress (kPa),True Strain [-],True Stress (kPa)
57.100000,9.513210,52.166290,-0.317107,-26.568073,-0.381417,-18.143151
57.200000,9.529850,52.331890,-0.317662,-26.652413,-0.382230,-18.185963
57.300000,9.546550,52.469440,-0.318218,-26.722466,-0.383046,-18.218888
57.400000,9.563260,52.601660,-0.318775,-26.789805,-0.383863,-18.249876
57.500000,9.579960,52.749010,-0.319332,-26.864850,-0.384681,-18.286044
57.600000,9.596570,52.861820,-0.319886,-26.922304,-0.385494,-18.310245
57.700000,9.613240,53.018840,-0.320441,-27.002273,-0.386312,-18.349629
57.800000,9.629910,53.125290,-0.320997,-27.056488,-0.387130,-18.371437
57.900000,9.646610,53.323140,-0.321554,-27.157252,-0.387950,-18.424738
58.000000,9.663270,53.430290,-0.322109,-27.211823,-0.388769,-18.446650
58.100000,9.679880,53.570480,-0.322663,-27.283221,-0.389586,-18.479944
58.200000,9.696560,53.709140,-0.323219,-27.353840,-0.390407,-18.512569
58.300000,9.713270,53.834340,-0.323776,-27.417604,-0.391230,-18.540451
58.400000,9.729910,53.997180,-0.324330,-27.500538,-0.392051,-18.581279
58.500000,9.746520,54.129070,-0.324884,-27.567709,-0.392871,-18.611401
58.600000,9.763210,54.215990,-0.325440,-27.611977,-0.393695,-18.625926
58.700000,9.779910,54.408640,-0.325997,-27.710093,-0.394521,-18.676686
58.800000,9.796590,54.560700,-0.326553,-27.787536,-0.395346,-18.713433
58.900000,9.813280,54.681900,-0.327109,-27.849263,-0.396172,-18.739509
59.000000,9.829900,54.844080,-0.327663,-27.931861,-0.396996,-18.779614
59.100000,9.846550,54.990730,-0.328218,-28.006549,-0.397822,-18.814286
59.200000,9.863260,55.102360,-0.328775,-28.063402,-0.398651,-18.836847
59.300000,9.879890,55.279300,-0.329330,-28.153516,-0.399478,-18.881728
59.400000,9.896540,55.381410,-0.329885,-28.205521,-0.400305,-18.900952
59.500000,9.913310,55.544950,-0.330444,-28.288811,-0.401140,-18.940952
59.600000,9.929970,55.638510,-0.330999,-28.336460,-0.401970,-18.957120
59.700000,9.946620,55.804340,-0.331554,-28.420917,-0.402800,-18.997848
59.800000,9.963230,55.987200,-0.332108,-28.514047,-0.403628,-19.044313
59.900000,9.979940,56.169670,-0.332665,-28.606978,-0.404463,-19.090447
60.000000,9.996620,56.272300,-0.333221,-28.659247,-0.405296,-19.109394
60.100000,10.013300,56.418270,-0.333777,-28.733589,-0.406130,-19.142987
60.200000,10.029860,56.583200,-0.334329,-28.817587,-0.406959,-19.183042
60.300000,10.046570,56.701340,-0.334886,-28.877755,-0.407796,-19.207009
60.400000,10.063230,56.843550,-0.335441,-28.950182,-0.408632,-19.239104
60.500000,10.079950,57.022880,-0.335998,-29.041514,-0.409471,-19.283614
60.600000,10.096620,57.106480,-0.336554,-29.084091,-0.410308,-19.295724
60.700000,10.113240,57.296380,-0.337108,-29.180807,-0.411143,-19.343723
60.800000,10.129940,57.458790,-0.337665,-29.263521,-0.411983,-19.382264
60.900000,10.146630,57.574950,-0.338221,-29.322681,-0.412824,-19.405135
61.000000,10.163310,57.729640,-0.338777,-29.401464,-0.413664,-19.440924
61.100000,10.179920,57.893940,-0.339331,-29.485142,-0.414502,-19.479929
61.200000,10.196620,58.032510,-0.339887,-29.555715,-0.415345,-19.510102
61.300000,10.213280,58.203680,-0.340443,-29.642891,-0.416186,-19.551186
61.400000,10.229960,58.353910,-0.340999,-29.719402,-0.417030,-19.585126
61.500000,10.246600,58.506530,-0.341553,-29.797131,-0.417872,-19.619822
61.600000,10.263270,58.617590,-0.342109,-29.853693,-0.418716,-19.640476
61.700000,10.279940,58.767170,-0.342665,-29.929874,-0.419561,-19.673964
61.800000,10.296630,58.958760,-0.343221,-30.027450,-0.420408,-19.721399
61.900000,10.313310,59.100560,-0.343777,-30.099668,-0.421255,-19.752094
62.000000,10.329890,59.215270,-0.344330,-30.158089,-0.422097,-19.773765
62.100000,10.346590,59.363610,-0.344886,-30.233638,-0.422947,-19.806470
62.200000,10.363310,59.516230,-0.345444,-30.311367,-0.423798,-19.840497
62.300000,10.379990,59.703290,-0.346000,-30.406636,-0.424647,-19.885950
62.400000,10.396520,59.879400,-0.346551,-30.496328,-0.425490,-19.927805
62.500000,10.413210,60.024880,-0.347107,-30.570420,-0.426342,-19.959213
62.600000,10.429870,60.161530,-0.347662,-30.640016,-0.427193,-19.987636
62.700000,10.446570,60.330050,-0.348219,-30.725842,-0.428047,-20.026520
62.800000,10.463240,60.443660,-0.348775,-30.783703,-0.428900,-20.047127
62.900000,10.479880,60.600400,-0.349329,-30.863530,-0.429752,-20.081994
63.000000,10.496570,60.781520,-0.349886,-30.955774,-0.430607,-20.124792
63.100000,10.513260,60.945430,-0.350442,-31.039253,-0.431463,-20.161795
63.200000,10.529990,61.081480,-0.351000,-31.108542,-0.432322,-20.189454
63.300000,10.546580,61.281360,-0.351553,-31.210340,-0.433174,-20.238262
63.400000,10.563240,61.415650,-0.352108,-31.278734,-0.434031,-20.265241
63.500000,10.579960,61.574150,-0.352665,-31.359457,-0.434892,-20.300064
63.600000,10.596620,61.749300,-0.353221,-31.448660,-0.435750,-20.340344
63.700000,10.613210,61.897590,-0.353774,-31.524184,-0.436605,-20.371758
63.800000,10.629890,62.034220,-0.354330,-31.593769,-0.437466,-20.399159
63.900000,10.646560,62.228680,-0.354885,-31.692806,-0.438327,-20.445494
64.000000,10.663190,62.401950,-0.355440,-31.781052,-0.439187,-20.484806
64.100000,10.679850,62.518600,-0.355995,-31.840462,-0.440049,-20.505416
64.200000,10.696500,62.727280,-0.356550,-31.946741,-0.440911,-20.556131
64.300000,10.713240,62.873600,-0.357108,-32.021262,-0.441779,-20.586213
64.400000,10.729940,63.017260,-0.357665,-32.094427,-0.442645,-20.615384
64.500000,10.746610,63.195330,-0.358220,-32.185117,-0.443510,-20.655754
64.600000,10.763230,63.398030,-0.358774,-32.288352,-0.444374,-20.704120
64.700000,10.779880,63.546730,-0.359329,-32.364084,-0.445240,-20.734719
64.800000,10.796580,63.686770,-0.359886,-32.435406,-0.446109,-20.762357
64.900000,10.813270,63.856700,-0.360442,-32.521950,-0.446978,-20.799663
65.000000,10.829870,64.010940,-0.360996,-32.600504,-0.447844,-20.831863
65.100000,10.846540,64.201420,-0.361551,-32.697515,-0.448714,-20.875685
65.200000,10.863250,64.373090,-0.362108,-32.784946,-0.449587,-20.913244
65.300000,10.879910,64.555730,-0.362664,-32.877963,-0.450458,-20.954321
65.400000,10.896580,64.669690,-0.363219,-32.936003,-0.451330,-20.973010
65.500000,10.913270,64.864590,-0.363776,-33.035264,-0.452204,-21.017839
65.600000,10.929940,65.050810,-0.364331,-33.130105,-0.453078,-21.059770
65.700000,10.946630,65.201770,-0.364888,-33.206989,-0.453953,-21.090168
65.800000,10.963300,65.387750,-0.365443,-33.301708,-0.454829,-21.131821
65.900000,10.979890,65.574100,-0.365996,-33.396615,-0.455701,-21.173576
66.000000,10.996510,65.747540,-0.366550,-33.484947,-0.456575,-21.211029
66.100000,11.013220,65.885960,-0.367107,-33.555444,-0.457454,-21.236994
66.200000,11.029920,66.089270,-0.367664,-33.658989,-0.458334,-21.283790
66.300000,11.046520,66.212950,-0.368217,-33.721979,-0.459210,-21.304962
66.400000,11.063220,66.450290,-0.368774,-33.842855,-0.460091,-21.362490
66.500000,11.079920,66.602760,-0.369331,-33.920507,-0.460974,-21.392624
66.600000,11.096630,66.785970,-0.369888,-34.013815,-0.461857,-21.432524
66.700000,11.113260,66.957810,-0.370442,-34.101333,-0.462737,-21.468767
66.800000,11.129890,67.145000,-0.370996,-34.196668,-0.463618,-21.509829
66.900000,11.146590,67.302400,-0.371553,-34.276831,-0.464504,-21.541172
67.000000,11.163280,67.495130,-0.372109,-34.374987,-0.465389,-21.583734
67.100000,11.179970,67.636680,-0.372666,-34.447078,-0.466276,-21.609835
67.200000,11.196580,67.851380,-0.373219,-34.556424,-0.467159,-21.659299
67.300000,11.213190,67.977860,-0.373773,-34.620840,-0.468042,-21.680505
67.400000,11.229910,68.196650,-0.374330,-34.732269,-0.468933,-21.730927
67.500000,11.246620,68.357900,-0.374887,-34.814393,-0.469823,-21.762918
67.600000,11.263260,68.545120,-0.375442,-34.909743,-0.470711,-21.803159
67.700000,11.279910,68.748370,-0.375997,-35.013257,-0.471600,-21.848378
67.800000,11.296600,68.916020,-0.376553,-35.098641,-0.472492,-21.882131
67.900000,11.313300,69.107420,-0.377110,-35.196120,-0.473385,-21.923311
68.000000,11.329920,69.273150,-0.377664,-35.280526,-0.474275,-21.956341
68.100000,11.346550,69.491340,-0.378218,-35.391649,-0.475166,-22.005878
68.200000,11.363260,69.621380,-0.378775,-35.457878,-0.476062,-22.027308
68.300000,11.379920,69.839260,-0.379331,-35.568843,-0.476957,-22.076490
68.400000,11.396560,70.031020,-0.379885,-35.666506,-0.477851,-22.117323
68.500000,11.413230,70.241970,-0.380441,-35.773942,-0.478747,-22.164067
68.600000,11.429880,70.369840,-0.380996,-35.839065,-0.479644,-22.184525
68.700000,11.446580,70.599540,-0.381553,-35.956050,-0.480543,-22.236924
68.800000,11.463300,70.768780,-0.382110,-36.042244,-0.481445,-22.270142
68.900000,11.479910,70.944520,-0.382664,-36.131747,-0.482341,-22.305440
69.000000,11.496580,71.152200,-0.383219,-36.237518,-0.483242,-22.350600
69.100000,11.513260,71.313140,-0.383775,-36.319484,-0.484144,-22.380962
69.200000,11.529950,71.551260,-0.384332,-36.440757,-0.485047,-22.435420
69.300000,11.546570,71.707410,-0.384886,-36.520284,-0.485947,-22.464150
69.400000,11.563200,71.915810,-0.385440,-36.626421,-0.486849,-22.509133
69.500000,11.579890,72.110360,-0.385996,-36.725505,-0.487754,-22.549595
69.600000,11.596570,72.274910,-0.386552,-36.809309,-0.488660,-22.580585
69.700000,11.613270,72.514600,-0.387109,-36.931383,-0.489568,-22.634912
69.800000,11.629910,72.653580,-0.387664,-37.002164,-0.490474,-22.657770
69.900000,11.646600,72.880910,-0.388220,-37.117943,-0.491383,-22.708015
70.000000,11.663250,73.089250,-0.388775,-37.224049,-0.492290,-22.752270
70.100000,11.679990,73.277310,-0.389333,-37.319828,-0.493203,-22.789987
70.200000,11.696620,73.487880,-0.389887,-37.427070,-0.494112,-22.834729
70.300000,11.713200,73.640880,-0.390440,-37.504992,-0.495018,-22.861543
70.400000,11.729880,73.872980,-0.390996,-37.623200,-0.495930,-22.912679
70.500000,11.746590,74.055080,-0.391553,-37.715943,-0.496845,-22.948152
70.600000,11.763220,74.298370,-0.392107,-37.839849,-0.497757,-23.002567
70.700000,11.779830,74.446080,-0.392661,-37.915077,-0.498668,-23.027305
70.800000,11.796580,74.665440,-0.393219,-38.026796,-0.499588,-23.073925
70.900000,11.813230,74.847660,-0.393774,-38.119600,-0.500503,-23.109080
71.000000,11.829920,75.106990,-0.394331,-38.251676,-0.501421,-23.167867
71.100000,11.846560,75.243040,-0.394885,-38.320966,-0.502337,-23.188578
71.200000,11.863270,75.498290,-0.395442,-38.450963,-0.503258,-23.245825
71.300000,11.879920,75.680950,-0.395997,-38.543991,-0.504177,-23.280674
71.400000,11.896630,75.886050,-0.396554,-38.648448,-0.505099,-23.322238
71.500000,11.913290,76.104970,-0.397110,-38.759943,-0.506020,-23.367995
71.600000,11.929920,76.328350,-0.397664,-38.873709,-0.506940,-23.415035
71.700000,11.946620,76.548470,-0.398221,-38.985816,-0.507864,-23.460858
71.800000,11.963340,76.723080,-0.398778,-39.074744,-0.508791,-23.492596
71.900000,11.979950,76.955800,-0.399332,-39.193267,-0.509712,-23.542154
72.000000,11.996550,77.176930,-0.399885,-39.305888,-0.510634,-23.588053
72.100000,12.013250,77.372460,-0.400442,-39.405470,-0.511562,-23.625878
72.200000,12.029930,77.569890,-0.400998,-39.506021,-0.512490,-23.664199
72.300000,12.046620,77.799100,-0.401554,-39.622756,-0.513419,-23.712080
72.400000,12.063250,78.000730,-0.402108,-39.725446,-0.514346,-23.751513
72.500000,12.079920,78.239240,-0.402664,-39.846918,-0.515276,-23.801998
72.600000,12.096590,78.437650,-0.403220,-39.947967,-0.516206,-23.840161
72.700000,12.113290,78.601550,-0.403776,-40.031441,-0.517139,-23.867692
72.800000,12.129950,78.871700,-0.404332,-40.169027,-0.518071,-23.927417
72.900000,12.146540,79.105290,-0.404885,-40.287993,-0.519000,-23.976003
73.000000,12.163190,79.328160,-0.405440,-40.401500,-0.519933,-24.021129
73.100000,12.179880,79.529050,-0.405996,-40.503813,-0.520869,-24.059427
73.200000,12.196590,79.770000,-0.406553,-40.626527,-0.521807,-24.109691
73.300000,12.213210,79.942830,-0.407107,-40.714549,-0.522741,-24.139371
73.400000,12.229930,80.220480,-0.407664,-40.855955,-0.523682,-24.200439
73.500000,12.246580,80.408970,-0.408219,-40.951952,-0.524619,-24.234574
73.600000,12.263320,80.611550,-0.408777,-41.055125,-0.525563,-24.272721
73.700000,12.279930,80.853990,-0.409331,-41.178599,-0.526499,-24.322922
73.800000,12.296560,81.038950,-0.409885,-41.272798,-0.527438,-24.355684
73.900000,12.313240,81.302000,-0.410441,-41.406769,-0.528381,-24.411719
74.000000,12.329960,81.540240,-0.410999,-41.528103,-0.529327,-24.460108
74.100000,12.346650,81.739690,-0.411555,-41.629682,-0.530272,-24.496778
74.200000,12.363220,81.950450,-0.412107,-41.737021,-0.531211,-24.536889
74.300000,12.379880,82.210460,-0.412663,-41.869443,-0.532156,-24.591487
74.400000,12.396540,82.456500,-0.413218,-41.994751,-0.533102,-24.641764
74.500000,12.413220,82.653610,-0.413774,-42.095138,-0.534050,-24.677264
74.600000,12.429820,82.927390,-0.414327,-42.234573,-0.534994,-24.735635
74.700000,12.446540,83.123840,-0.414885,-42.334624,-0.535946,-24.770638
74.800000,12.463240,83.383370,-0.415441,-42.466802,-0.536898,-24.824337
74.900000,12.479900,83.606890,-0.415997,-42.580639,-0.537849,-24.867235
75.000000,12.496550,83.847430,-0.416552,-42.703145,-0.538799,-24.915079
75.100000,12.513210,84.094130,-0.417107,-42.828789,-0.539752,-24.964601
75.200000,12.529920,84.328140,-0.417664,-42.947969,-0.540708,-25.010148
75.300000,12.546590,84.568740,-0.418220,-43.070506,-0.541662,-25.057573
75.400000,12.563290,84.799330,-0.418776,-43.187944,-0.542620,-25.101855
75.500000,12.579910,85.040370,-0.419330,-43.310705,-0.543573,-25.149213
75.600000,12.596610,85.259150,-0.419887,-43.422129,-0.544532,-25.189741
75.700000,12.613320,85.517690,-0.420444,-43.553802,-0.545493,-25.241867
75.800000,12.629970,85.771140,-0.420999,-43.682883,-0.546451,-25.292433
75.900000,12.646590,85.982650,-0.421553,-43.790604,-0.547408,-25.330544
76.000000,12.663230,86.262410,-0.422108,-43.933085,-0.548368,-25.388593
76.100000,12.679970,86.502560,-0.422666,-44.055392,-0.549334,-25.434690
76.200000,12.696620,86.718940,-0.423221,-44.165593,-0.550296,-25.473802
76.300000,12.713260,86.986190,-0.423775,-44.301703,-0.551258,-25.527734
76.400000,12.729900,87.229800,-0.424330,-44.425772,-0.552221,-25.574584
76.500000,12.746560,87.468020,-0.424885,-44.547097,-0.553186,-25.619689
76.600000,12.763220,87.751630,-0.425441,-44.691538,-0.554152,-25.677940
76.700000,12.779910,87.938840,-0.425997,-44.786883,-0.555121,-25.707805
76.800000,12.796590,88.231930,-0.426553,-44.936153,-0.556090,-25.768502
76.900000,12.813270,88.452520,-0.427109,-45.048499,-0.557060,-25.807879
77.000000,12.829960,88.737620,-0.427665,-45.193699,-0.558031,-25.865921
77.100000,12.846670,89.013140,-0.428222,-45.334020,-0.559005,-25.920980
77.200000,12.863260,89.225700,-0.428775,-45.442276,-0.559973,-25.957749
77.300000,12.879870,89.480720,-0.429329,-45.572156,-0.560942,-26.006708
77.400000,12.896590,89.781020,-0.429886,-45.725098,-0.561920,-26.068503
77.500000,12.913280,90.014920,-0.430443,-45.844222,-0.562896,-26.110913
77.600000,12.929900,90.286800,-0.430997,-45.982690,-0.563869,-26.164304
77.700000,12.946560,90.538190,-0.431552,-46.110722,-0.564845,-26.211547
77.800000,12.963250,90.791540,-0.432108,-46.239752,-0.565825,-26.259170
77.900000,12.979900,91.042340,-0.432663,-46.367483,-0.566802,-26.305973
78.000000,12.996600,91.283010,-0.433220,-46.490055,-0.567784,-26.349634
78.100000,13.013250,91.565810,-0.433775,-46.634084,-0.568764,-26.405384
78.200000,13.029920,91.857610,-0.434331,-46.782697,-0.569746,-26.463537
78.300000,13.046620,92.081050,-0.434887,-46.896494,-0.570730,-26.501803
78.400000,13.063300,92.396490,-0.435443,-47.057146,-0.571715,-26.566425
78.500000,13.079920,92.646340,-0.435997,-47.184394,-0.572696,-26.612124
78.600000,13.096560,92.911090,-0.436552,-47.319230,-0.573680,-26.661925
78.700000,13.113280,93.201420,-0.437109,-47.467093,-0.574670,-26.718784
78.800000,13.129940,93.507930,-0.437665,-47.623198,-0.575657,-26.780207
78.900000,13.146580,93.755570,-0.438219,-47.749320,-0.576644,-26.824645
79.000000,13.163240,94.017060,-0.438775,-47.882495,-0.577633,-26.872869
79.100000,13.179910,94.277210,-0.439330,-48.014989,-0.578623,-26.920548
79.200000,13.196630,94.566940,-0.439888,-48.162547,-0.579618,-26.976437
79.300000,13.213300,94.820420,-0.440443,-48.291643,-0.580610,-27.021911
79.400000,13.229920,95.113300,-0.440997,-48.440806,-0.581601,-27.078540
79.500000,13.246570,95.410700,-0.441552,-48.592270,-0.582594,-27.136240
79.600000,13.263260,95.718930,-0.442109,-48.749251,-0.583591,-27.196784
79.700000,13.279970,95.985250,-0.442666,-48.884886,-0.584590,-27.245226
79.800000,13.296610,96.217710,-0.443220,-49.003277,-0.585586,-27.284028
79.900000,13.313230,96.543740,-0.443774,-49.169323,-0.586581,-27.349239
80.000000,13.329900,96.852800,-0.444330,-49.326726,-0.587581,-27.409382
80.100000,13.346590,97.099190,-0.444886,-49.452211,-0.588582,-27.451598
80.200000,13.363210,97.399440,-0.445440,-49.605127,-0.589581,-27.509003
80.300000,13.379880,97.714950,-0.445996,-49.765815,-0.590583,-27.570461
80.400000,13.396630,98.008050,-0.446554,-49.915090,-0.591592,-27.625290
80.500000,13.413330,98.252590,-0.447111,-50.039633,-0.592598,-27.666363
80.600000,13.429950,98.573720,-0.447665,-50.203183,-0.593601,-27.728975
80.700000,13.446570,98.876310,-0.448219,-50.357291,-0.594604,-27.786196
80.800000,13.463270,99.174840,-0.448776,-50.509331,-0.595613,-27.841972
80.900000,13.479910,99.450200,-0.449330,-50.649571,-0.596620,-27.891182
81.000000,13.496620,99.759680,-0.449887,-50.807188,-0.597632,-27.949678
81.100000,13.513270,100.070310,-0.450442,-50.965390,-0.598642,-28.008421
81.200000,13.529850,100.343450,-0.450995,-51.104499,-0.599648,-28.056626
81.300000,13.546580,100.630360,-0.451553,-51.250622,-0.600664,-28.108267
81.400000,13.563280,100.928420,-0.452109,-51.402422,-0.601680,-28.162907
81.500000,13.579920,101.262860,-0.452664,-51.572751,-0.602692,-28.227623
81.600000,13.596550,101.558010,-0.453218,-51.723070,-0.603706,-28.281226
81.700000,13.613240,101.867910,-0.453775,-51.880901,-0.604724,-28.338662
81.800000,13.629930,102.165050,-0.454331,-52.032233,-0.605743,-28.392376
81.900000,13.646630,102.485390,-0.454888,-52.195381,-0.606763,-28.452346
82.000000,13.663230,102.769940,-0.455441,-52.340301,-0.607779,-28.502382
82.100000,13.679900,103.106740,-0.455997,-52.511831,-0.608800,-28.566611
82.200000,13.696560,103.432720,-0.456552,-52.677852,-0.609821,-28.627673
82.300000,13.713300,103.713220,-0.457110,-52.820709,-0.610849,-28.675835
82.400000,13.729920,104.053930,-0.457664,-52.994231,-0.611870,-28.740679
82.500000,13.746560,104.422000,-0.458219,-53.181688,-0.612893,-28.812846
82.600000,13.763270,104.724970,-0.458776,-53.335989,-0.613921,-28.866735
82.700000,13.779970,105.020520,-0.459332,-53.486512,-0.614950,-28.918427
82.800000,13.796600,105.352300,-0.459887,-53.655486,-0.615976,-28.980043
82.900000,13.813190,105.692420,-0.460440,-53.828707,-0.617001,-29.043835
83.000000,13.829920,106.013870,-0.460997,-53.992421,-0.618035,-29.102059
83.100000,13.846570,106.329830,-0.461552,-54.153338,-0.619065,-29.158738
83.200000,13.863260,106.669060,-0.462109,-54.326106,-0.620099,-29.221542
83.300000,13.879870,106.980450,-0.462662,-54.484696,-0.621129,-29.276679
83.400000,13.896530,107.291610,-0.463218,-54.643168,-0.622163,-29.331487
83.500000,13.913220,107.625000,-0.463774,-54.812962,-0.623200,-29.392136
83.600000,13.929930,107.954630,-0.464331,-54.980842,-0.624239,-29.451532
83.700000,13.946590,108.309610,-0.464886,-55.161631,-0.625276,-29.517743
83.800000,13.963240,108.608900,-0.465441,-55.314059,-0.626314,-29.568609
83.900000,13.979950,108.979400,-0.465998,-55.502753,-0.627356,-29.638562
84.000000,13.996650,109.293500,-0.466555,-55.662722,-0.628399,-29.693001
84.100000,14.013310,109.644850,-0.467110,-55.841664,-0.629441,-29.757445
84.200000,14.029890,109.963970,-0.467663,-56.004190,-0.630479,-29.813103
84.300000,14.046560,110.301060,-0.468219,-56.175869,-0.631523,-29.873278
84.400000,14.063240,110.680030,-0.468775,-56.368876,-0.632569,-29.944575
84.500000,14.079910,111.013730,-0.469330,-56.538828,-0.633616,-30.003441
84.600000,14.096570,111.343620,-0.469886,-56.706840,-0.634663,-30.061109
84.700000,14.113230,111.728340,-0.470441,-56.902776,-0.635711,-30.133377
84.800000,14.129850,112.047870,-0.470995,-57.065512,-0.636757,-30.187941
84.900000,14.146580,112.408530,-0.471553,-57.249194,-0.637812,-30.253184
85.000000,14.163230,112.775750,-0.472108,-57.436218,-0.638863,-30.320139
85.100000,14.179870,113.099280,-0.472662,-57.600990,-0.639914,-30.375172
85.200000,14.196560,113.470970,-0.473219,-57.790290,-0.640970,-30.442846
85.300000,14.213260,113.873180,-0.473775,-57.995134,-0.642027,-30.518470
85.400000,14.229940,114.172290,-0.474331,-58.147470,-0.643084,-30.566303
85.500000,14.246510,114.542620,-0.474884,-58.336077,-0.644135,-30.633227
85.600000,14.263220,114.911370,-0.475441,-58.523880,-0.645197,-30.699248
85.700000,14.279920,115.274860,-0.475997,-58.709004,-0.646259,-30.763675
85.800000,14.296600,115.633740,-0.476553,-58.891780,-0.647320,-30.826706
85.900000,14.313240,116.003980,-0.477108,-59.080342,-0.648380,-30.892638
86.000000,14.329910,116.366260,-0.477664,-59.264850,-0.649444,-30.956184
86.100000,14.346630,116.753250,-0.478221,-59.461942,-0.650511,-31.025993
86.200000,14.363300,117.147550,-0.478777,-59.662757,-0.651577,-31.097621
86.300000,14.380000,117.548760,-0.479333,-59.867092,-0.652645,-31.170799
86.400000,14.396580,117.875240,-0.479886,-60.033367,-0.653707,-31.224195
86.500000,14.413230,118.254010,-0.480441,-60.226273,-0.654775,-31.291102
86.600000,14.429900,118.664690,-0.480997,-60.435430,-0.655845,-31.366190
86.700000,14.446610,119.047280,-0.481554,-60.630282,-0.656919,-31.433547
86.800000,14.463220,119.445530,-0.482107,-60.833109,-0.657987,-31.505021
86.900000,14.479890,119.797620,-0.482663,-61.012427,-0.659061,-31.563986
87.000000,14.496550,120.200110,-0.483218,-61.217413,-0.660135,-31.636037
87.100000,14.513210,120.580060,-0.483774,-61.410920,-0.661210,-31.701934
87.200000,14.529880,121.008730,-0.484329,-61.629240,-0.662287,-31.780391
87.300000,14.546550,121.375350,-0.484885,-61.815958,-0.663365,-31.842327
87.400000,14.563290,121.783360,-0.485443,-62.023756,-0.664449,-31.914758
87.500000,14.579960,122.171180,-0.485999,-62.221271,-0.665529,-31.981816
87.600000,14.596640,122.574670,-0.486555,-62.426767,-0.666612,-32.052732
87.700000,14.613200,122.991200,-0.487107,-62.638904,-0.667687,-32.127076
87.800000,14.629890,123.371690,-0.487663,-62.832686,-0.668773,-32.191510
87.900000,14.646600,123.752820,-0.488220,-63.026794,-0.669860,-32.255852
88.000000,14.663270,124.177600,-0.488776,-63.243132,-0.670947,-32.331428
88.100000,14.679890,124.593170,-0.489330,-63.454780,-0.672031,-32.404474
88.200000,14.696550,125.005260,-0.489885,-63.664656,-0.673119,-32.476296
88.300000,14.713230,125.415590,-0.490441,-63.873635,-0.674210,-32.547386
88.400000,14.729920,125.818790,-0.490997,-64.078984,-0.675302,-32.616374
88.500000,14.746550,126.256180,-0.491552,-64.301744,-0.676392,-32.694115
88.600000,14.763200,126.655720,-0.492107,-64.505229,-0.677484,-32.761776
88.700000,14.779910,127.083840,-0.492664,-64.723268,-0.678581,-32.836466
88.800000,14.796590,127.499010,-0.493220,-64.934713,-0.679678,-32.907635
88.900000,14.813280,127.953340,-0.493776,-65.166101,-0.680776,-32.988644
89.000000,14.829900,128.326770,-0.494330,-65.356287,-0.681871,-33.048714
89.100000,14.846530,128.790500,-0.494884,-65.592463,-0.682968,-33.131781
89.200000,14.863240,129.219150,-0.495441,-65.810773,-0.684071,-33.205396
89.300000,14.879930,129.628520,-0.495998,-66.019263,-0.685174,-33.273863
89.400000,14.896570,130.072660,-0.496552,-66.245462,-0.686276,-33.351123
89.500000,14.913220,130.510190,-0.497107,-66.468294,-0.687379,-33.426418
89.600000,14.929920,130.949630,-0.497664,-66.692099,-0.688486,-33.501842
89.700000,14.946630,131.393330,-0.498221,-66.918073,-0.689595,-33.578084
89.800000,14.963270,131.819700,-0.498776,-67.135222,-0.690702,-33.649807
89.900000,14.979870,132.275380,-0.499329,-67.367298,-0.691806,-33.728852
90.000000,14.996570,132.697270,-0.499886,-67.582165,-0.692919,-33.798809
90.100000,15.013260,133.187350,-0.500442,-67.831760,-0.694032,-33.885899
90.200000,15.029920,133.602510,-0.500997,-68.043200,-0.695144,-33.953738
90.300000,15.046560,134.079060,-0.501552,-68.285905,-0.696256,-34.036973
90.400000,15.063220,134.532260,-0.502107,-68.516717,-0.697371,-34.113971
90.500000,15.079930,135.012630,-0.502664,-68.761368,-0.698490,-34.197481
90.600000,15.096650,135.445140,-0.503222,-68.981643,-0.699611,-34.268586
90.700000,15.113210,135.903640,-0.503774,-69.215155,-0.700723,-34.346383
90.800000,15.129870,136.373580,-0.504329,-69.454494,-0.701843,-34.426578
90.900000,15.146600,136.832790,-0.504887,-69.688368,-0.702969,-34.503640
91.000000,15.163330,137.321900,-0.505444,-69.937469,-0.704096,-34.587972
91.100000,15.179920,137.790530,-0.505997,-70.176141,-0.705214,-34.667201
91.200000,15.196560,138.285580,-0.506552,-70.428268,-0.706338,-34.752688
91.300000,15.213220,138.728420,-0.507107,-70.653804,-0.707464,-34.824742
91.400000,15.229880,139.147050,-0.507663,-70.867011,-0.708591,-34.890475
91.500000,15.246570,139.701780,-0.508219,-71.149532,-0.709722,-34.989988
91.600000,15.263230,140.168000,-0.508774,-71.386976,-0.710852,-35.067115
91.700000,15.279910,140.656860,-0.509330,-71.635951,-0.711984,-35.149588
91.800000,15.296590,141.144760,-0.509886,-71.884436,-0.713118,-35.231544
91.900000,15.313240,141.615630,-0.510441,-72.124248,-0.714251,-35.309051
92.000000,15.329860,142.133610,-0.510995,-72.388053,-0.715383,-35.398096
92.100000,15.346540,142.603850,-0.511551,-72.627544,-0.716521,-35.474827
92.200000,15.363240,143.115450,-0.512108,-72.888100,-0.717661,-35.561521
92.300000,15.379950,143.604080,-0.512665,-73.136957,-0.718804,-35.642199
92.400000,15.396600,144.110720,-0.513220,-73.394987,-0.719943,-35.727212
92.500000,15.413230,144.628370,-0.513774,-73.658624,-0.721082,-35.814714
92.600000,15.429930,145.125610,-0.514331,-73.911866,-0.722228,-35.896702
92.700000,15.446640,145.588820,-0.514888,-74.147777,-0.723375,-35.969976
92.800000,15.463300,146.155030,-0.515443,-74.436146,-0.724521,-36.068531
92.900000,15.479890,146.658660,-0.515996,-74.692642,-0.725663,-36.151513
93.000000,15.496540,147.166050,-0.516551,-74.951054,-0.726810,-36.234987
93.100000,15.513230,147.717760,-0.517108,-75.232037,-0.727962,-36.328974
93.200000,15.529930,148.205320,-0.517664,-75.480350,-0.729115,-36.406865
93.300000,15.546590,148.748570,-0.518220,-75.757025,-0.730267,-36.498245
93.400000,15.563220,149.306170,-0.518774,-76.041008,-0.731418,-36.592910
93.500000,15.579890,149.849720,-0.519330,-76.317836,-0.732574,-36.683720
93.600000,15.596600,150.334870,-0.519887,-76.564921,-0.733733,-36.759839
93.700000,15.613230,150.881180,-0.520441,-76.843154,-0.734888,-36.850826
93.800000,15.629860,151.396790,-0.520995,-77.105752,-0.736045,-36.934015
93.900000,15.646570,151.955990,-0.521552,-77.390550,-0.737208,-37.027328
94.000000,15.663240,152.525970,-0.522108,-77.680839,-0.738371,-37.123051
94.100000,15.679940,153.032470,-0.522665,-77.938797,-0.739536,-37.202942
94.200000,15.696580,153.633320,-0.523219,-78.244807,-0.740699,-37.305611
94.300000,15.713290,154.140120,-0.523776,-78.502918,-0.741868,-37.384948
94.400000,15.729950,154.721660,-0.524332,-78.799094,-0.743034,-37.482234
94.500000,15.746680,155.266270,-0.524889,-79.076462,-0.744208,-37.570071
94.600000,15.763220,155.806920,-0.525441,-79.351813,-0.745369,-37.657143
94.700000,15.779850,156.410870,-0.525995,-79.659402,-0.746537,-37.758955
94.800000,15.796560,156.965100,-0.526552,-79.941669,-0.747713,-37.848223
94.900000,15.813230,157.532470,-0.527108,-80.230628,-0.748888,-37.940449
95.000000,15.829930,158.085020,-0.527664,-80.512040,-0.750065,-38.028708
95.100000,15.846530,158.653590,-0.528218,-80.801610,-0.751238,-38.120772
95.200000,15.863170,159.241300,-0.528772,-81.100928,-0.752414,-38.217001
95.300000,15.879910,159.809220,-0.529330,-81.390167,-0.753599,-38.307883
95.400000,15.896610,160.421100,-0.529887,-81.701795,-0.754782,-38.409076
95.500000,15.913200,160.978010,-0.530440,-81.985427,-0.755959,-38.497077
95.600000,15.929910,161.567140,-0.530997,-82.285469,-0.757146,-38.592132
95.700000,15.946570,162.139540,-0.531552,-82.576990,-0.758331,-38.682998
95.800000,15.963300,162.778630,-0.532110,-82.902476,-0.759522,-38.789239
95.900000,15.979960,163.343810,-0.532665,-83.190319,-0.760710,-38.877720
96.000000,15.996570,163.948780,-0.533219,-83.498428,-0.761895,-38.975480
96.100000,16.013280,164.553700,-0.533776,-83.806511,-0.763089,-39.072607
96.200000,16.029980,165.138950,-0.534333,-84.104577,-0.764284,-39.164754
96.300000,16.046650,165.780240,-0.534888,-84.431183,-0.765478,-39.269928
96.400000,16.063250,166.389390,-0.535442,-84.741420,-0.766668,-39.367333
96.500000,16.079920,166.982070,-0.535997,-85.043270,-0.767865,-39.460304
96.600000,16.096590,167.600810,-0.536553,-85.358392,-0.769063,-39.559091
96.700000,16.113240,168.228730,-0.537108,-85.678189,-0.770262,-39.659748
96.800000,16.129860,168.868180,-0.537662,-86.003858,-0.771459,-39.762852
96.900000,16.146540,169.507000,-0.538218,-86.329206,-0.772662,-39.865273
97.000000,16.163220,170.129780,-0.538774,-86.646385,-0.773867,-39.963566
97.100000,16.179930,170.774430,-0.539331,-86.974703,-0.775075,-40.066549
97.200000,16.196600,171.396030,-0.539887,-87.291281,-0.776282,-40.163882
97.300000,16.213220,172.102020,-0.540441,-87.650839,-0.777487,-40.280761
97.400000,16.229930,172.696110,-0.540998,-87.953407,-0.778700,-40.370819
97.500000,16.246630,173.377380,-0.541554,-88.300375,-0.779913,-40.480924
97.600000,16.263300,173.992720,-0.542110,-88.613765,-0.781126,-40.575357
97.700000,16.279890,174.674090,-0.542663,-88.960784,-0.782335,-40.685058
97.800000,16.296580,175.333590,-0.543219,-89.296664,-0.783552,-40.788990
97.900000,16.313270,176.001190,-0.543776,-89.636670,-0.784771,-40.894430
98.000000,16.329960,176.664600,-0.544332,-89.974542,-0.785991,-40.998520
98.100000,16.346570,177.319230,-0.544886,-90.307942,-0.787207,-41.100439
98.200000,16.363230,178.007930,-0.545441,-90.658694,-0.788428,-41.209725
98.300000,16.379920,178.713440,-0.545997,-91.018008,-0.789652,-41.322418
98.400000,16.396560,179.364900,-0.546552,-91.349793,-0.790875,-41.422381
98.500000,16.413260,180.055310,-0.547109,-91.701416,-0.792103,-41.530777
98.600000,16.429900,180.727810,-0.547663,-92.043918,-0.793329,-41.634839
98.700000,16.446630,181.445070,-0.548221,-92.409215,-0.794562,-41.748543
98.800000,16.463290,182.162080,-0.548776,-92.774386,-0.795792,-41.861998
98.900000,16.479940,182.815480,-0.549331,-93.107159,-0.797023,-41.960479
99.000000,16.496520,183.530930,-0.549884,-93.471535,-0.798250,-42.073033
99.100000,16.513230,184.217440,-0.550441,-93.821172,-0.799488,-42.178152
99.200000,16.529960,184.925860,-0.550999,-94.181967,-0.800729,-42.287829
99.300000,16.546630,185.672130,-0.551554,-94.562039,-0.801968,-42.405937
99.400000,16.563280,186.372300,-0.552109,-94.918633,-0.803206,-42.513170
99.500000,16.579900,187.059050,-0.552663,-95.268392,-0.804444,-42.617045
99.600000,16.596570,187.819930,-0.553219,-95.655905,-0.805687,-42.737241
99.700000,16.613260,188.540970,-0.553775,-96.023128,-0.806933,-42.847888
99.800000,16.629970,189.302250,-0.554332,-96.410844,-0.808182,-42.967196
99.900000,16.646590,190.027240,-0.554886,-96.780079,-0.809426,-43.078136
100.000000,16.663230,190.741780,-0.555441,-97.143991,-0.810672,-43.186235
100.100000,16.679930,191.504270,-0.555998,-97.532324,-0.811925,-43.304579
100.200000,16.696610,192.246220,-0.556554,-97.910196,-0.813178,-43.417917
100.300000,16.713230,193.032610,-0.557108,-98.310701,-0.814429,-43.541056
100.400000,16.729830,193.783160,-0.557661,-98.692953,-0.815679,-43.655742
100.500000,16.746580,194.559200,-0.558219,-99.088187,-0.816942,-43.775245
100.600000,16.763240,195.304150,-0.558775,-99.467587,-0.818200,-43.887619
100.700000,16.779910,196.106600,-0.559330,-99.876271,-0.819460,-44.012443
100.800000,16.796590,196.851210,-0.559886,-100.255498,-0.820722,-44.123815
100.900000,16.813280,197.654270,-0.560443,-100.664493,-0.821987,-44.247816
101.000000,16.829940,198.431760,-0.560998,-101.060466,-0.823251,-44.365746
101.100000,16.846600,199.233290,-0.561553,-101.468681,-0.824517,-44.488605
101.200000,16.863240,200.016460,-0.562108,-101.867547,-0.825783,-44.606984
101.300000,16.879890,200.769030,-0.562663,-102.250827,-0.827051,-44.718070
101.400000,16.896630,201.581450,-0.563221,-102.664589,-0.828328,-44.841737
101.500000,16.913290,202.381840,-0.563776,-103.072225,-0.829600,-44.962544
101.600000,16.929870,203.195270,-0.564329,-103.486501,-0.830868,-45.086067
101.700000,16.946540,204.073880,-0.564885,-103.933974,-0.832144,-45.223266
101.800000,16.963240,204.844620,-0.565441,-104.326508,-0.833424,-45.335988
101.900000,16.979930,205.703980,-0.565998,-104.764177,-0.834705,-45.467897
102.000000,16.996520,206.471360,-0.566551,-105.155000,-0.835980,-45.579365
102.100000,17.013200,207.346830,-0.567107,-105.600873,-0.837264,-45.713914
102.200000,17.029870,208.169880,-0.567662,-106.020049,-0.838548,-45.836461
102.300000,17.046620,209.025070,-0.568221,-106.455594,-0.839841,-45.965325
102.400000,17.063240,209.845670,-0.568775,-106.873522,-0.841125,-46.086570
102.500000,17.079910,210.737880,-0.569330,-107.327921,-0.842414,-46.222880
102.600000,17.096540,211.569210,-0.569885,-107.751314,-0.843702,-46.345492
102.700000,17.113260,212.431850,-0.570442,-108.190653,-0.844999,-46.474160
102.800000,17.130010,213.266490,-0.571000,-108.615731,-0.846299,-46.596113
102.900000,17.146570,214.150860,-0.571552,-109.066137,-0.847587,-46.729132
103.000000,17.163200,215.029590,-0.572107,-109.513671,-0.848881,-46.860170
103.100000,17.179920,215.936070,-0.572664,-109.975337,-0.850185,-46.996421
103.200000,17.196600,216.784590,-0.573220,-110.407485,-0.851487,-47.119706
103.300000,17.213240,217.673980,-0.573775,-110.860448,-0.852787,-47.251531
103.400000,17.229900,218.556750,-0.574330,-111.310039,-0.854091,-47.381344
103.500000,17.246560,219.468480,-0.574885,-111.774379,-0.855396,-47.516928
103.600000,17.263220,220.362400,-0.575441,-112.229649,-0.856704,-47.648145
103.700000,17.279870,221.283310,-0.575996,-112.698664,-0.858012,-47.784722
103.800000,17.296530,222.237080,-0.576551,-113.184415,-0.859322,-47.927828
103.900000,17.313210,223.149000,-0.577107,-113.648852,-0.860636,-48.061304
104.000000,17.329890,224.097750,-0.577663,-114.132047,-0.861952,-48.202186
104.100000,17.346610,224.991180,-0.578220,-114.587067,-0.863272,-48.330495
104.200000,17.363220,225.913800,-0.578774,-115.056954,-0.864586,-48.464980
104.300000,17.379920,226.913800,-0.579331,-115.566249,-0.865908,-48.615177
104.400000,17.396620,227.839780,-0.579887,-116.037847,-0.867232,-48.748969
104.500000,17.413330,228.834990,-0.580444,-116.544703,-0.868559,-48.896991
104.600000,17.429930,229.743940,-0.580998,-117.007628,-0.869879,-49.026469
104.700000,17.446570,230.747240,-0.581552,-117.518604,-0.871203,-49.175386
104.800000,17.463250,231.747090,-0.582108,-118.027824,-0.872533,-49.322844
104.900000,17.479930,232.673510,-0.582664,-118.499646,-0.873864,-49.454129
105.000000,17.496610,233.675050,-0.583220,-119.009726,-0.875198,-49.600834
105.100000,17.513220,234.612630,-0.583774,-119.487231,-0.876527,-49.733692
105.200000,17.529900,235.603560,-0.584330,-119.991908,-0.877864,-49.877036
105.300000,17.546570,236.617600,-0.584886,-120.508354,-0.879201,-50.024745
105.400000,17.563260,237.624860,-0.585442,-121.021347,-0.880542,-50.170368
105.500000,17.579920,238.680130,-0.585997,-121.558792,-0.881883,-50.325664
105.600000,17.596590,239.638120,-0.586553,-122.046692,-0.883226,-50.459839
105.700000,17.613250,240.697630,-0.587108,-122.586296,-0.884570,-50.614860
105.800000,17.629930,241.682070,-0.587664,-123.087668,-0.885918,-50.753435
105.900000,17.646570,242.723980,-0.588219,-123.618308,-0.887264,-50.903670
106.000000,17.663190,243.770750,-0.588773,-124.151423,-0.888610,-51.054417
106.100000,17.679930,244.846310,-0.589331,-124.699202,-0.889968,-51.210096
106.200000,17.696590,245.881680,-0.589886,-125.226511,-0.891321,-51.357104
106.300000,17.713310,246.932390,-0.590444,-125.761634,-0.892681,-51.506474
106.400000,17.729910,247.982530,-0.590997,-126.296465,-0.894033,-51.655633
106.500000,17.746600,249.078020,-0.591553,-126.854394,-0.895394,-51.813254
106.600000,17.763250,250.153340,-0.592108,-127.402050,-0.896754,-51.966234
106.700000,17.779970,251.215120,-0.592666,-127.942810,-0.898121,-52.115499
106.800000,17.796620,252.293780,-0.593221,-128.492167,-0.899484,-52.267958
106.900000,17.813260,253.405700,-0.593775,-129.058463,-0.900849,-52.426731
107.000000,17.829900,254.498370,-0.594330,-129.614956,-0.902215,-52.580899
107.100000,17.846620,255.613250,-0.594887,-130.182759,-0.903590,-52.738685
107.200000,17.863280,256.726470,-0.595443,-130.749718,-0.904962,-52.895757
107.300000,17.879860,257.859310,-0.595995,-131.326668,-0.906329,-53.056587
107.400000,17.896550,258.987610,-0.596552,-131.901307,-0.907707,-53.215362
107.500000,17.913190,260.119420,-0.597106,-132.477733,-0.909083,-53.374440
107.600000,17.929910,261.303070,-0.597664,-133.080561,-0.910467,-53.543145
107.700000,17.946540,262.461980,-0.598218,-133.670789,-0.911846,-53.706517
107.800000,17.963230,263.595030,-0.598774,-134.247846,-0.913231,-53.863682
107.900000,17.979910,264.768280,-0.599330,-134.845378,-0.914618,-54.028453
108.000000,17.996630,265.956450,-0.599888,-135.450508,-0.916010,-54.195419
108.100000,18.013260,267.122800,-0.600442,-136.044525,-0.917396,-54.357678
108.200000,18.029900,268.319640,-0.600997,-136.654071,-0.918786,-54.525430
108.300000,18.046600,269.508670,-0.601553,-137.259639,-0.920182,-54.690645
108.400000,18.063300,270.682950,-0.602110,-137.857694,-0.921580,-54.852198
108.500000,18.079970,271.901030,-0.602666,-138.478057,-0.922977,-55.022087
108.600000,18.096530,273.138180,-0.603218,-139.108133,-0.924367,-55.195650
108.700000,18.113250,274.323790,-0.603775,-139.711959,-0.925773,-55.357371
108.800000,18.129930,275.585880,-0.604331,-140.354736,-0.927177,-55.534018
108.900000,18.146580,276.838130,-0.604886,-140.992502,-0.928581,-55.708111
109.000000,18.163180,278.069430,-0.605439,-141.619598,-0.929982,-55.877523
109.100000,18.179900,279.348910,-0.605997,-142.271232,-0.931396,-56.055339
109.200000,18.196610,280.545960,-0.606554,-142.880884,-0.932811,-56.215960
109.300000,18.213290,281.797060,-0.607110,-143.518064,-0.934225,-56.386860
109.400000,18.229900,283.094240,-0.607663,-144.178713,-0.935635,-56.566595
109.500000,18.246530,284.420530,-0.608218,-144.854186,-0.937049,-56.751311
109.600000,18.263210,285.698880,-0.608774,-145.505245,-0.938469,-56.925483
109.700000,18.279910,286.993840,-0.609330,-146.164762,-0.939893,-57.102139
109.800000,18.296630,288.271450,-0.609888,-146.815444,-0.941321,-57.274515
109.900000,18.313250,289.579160,-0.610442,-147.481455,-0.942742,-57.452630
110.000000,18.329940,290.917110,-0.610998,-148.162867,-0.944171,-57.635652
110.100000,18.346630,292.251130,-0.611554,-148.842278,-0.945602,-57.817138
110.200000,18.363300,293.553770,-0.612110,-149.505707,-0.947033,-57.991769
110.300000,18.379940,294.955990,-0.612665,-150.219852,-0.948464,-58.185457
110.400000,18.396610,296.304320,-0.613220,-150.906551,-0.949900,-58.367585
110.500000,18.413300,297.684050,-0.613777,-151.609242,-0.951339,-58.555027
110.600000,18.429960,299.065920,-0.614332,-152.313022,-0.952778,-58.742259
110.700000,18.446640,300.444240,-0.614888,-153.014995,-0.954221,-58.927911
110.800000,18.463230,301.814120,-0.615441,-153.712669,-0.955658,-59.111590
110.900000,18.479930,303.220310,-0.615998,-154.428836,-0.957107,-59.301033
111.000000,18.496590,304.640260,-0.616553,-155.152010,-0.958554,-59.492573
111.100000,18.513280,306.076660,-0.617109,-155.883563,-0.960006,-59.686361
111.200000,18.529890,307.519500,-0.617663,-156.618395,-0.961453,-59.881007
111.300000,18.546580,308.931520,-0.618219,-157.337531,-0.962909,-60.068428
111.400000,18.563300,310.408170,-0.618777,-158.089583,-0.964370,-60.267438
111.500000,18.579960,311.834290,-0.619332,-158.815900,-0.965828,-60.456131
111.600000,18.596540,313.365170,-0.619885,-159.595571,-0.967281,-60.664723
111.700000,18.613210,314.780150,-0.620440,-160.316214,-0.968743,-60.849569
111.800000,18.629930,316.304750,-0.620998,-161.092686,-0.970213,-61.054504
111.900000,18.646570,317.779110,-0.621552,-161.843572,-0.971677,-61.249322
112.000000,18.663290,319.290280,-0.622110,-162.613204,-0.973151,-61.449958
112.100000,18.679900,320.786800,-0.622663,-163.375376,-0.974617,-61.647520
112.200000,18.696550,322.317780,-0.623218,-164.155097,-0.976089,-61.850631
112.300000,18.713230,323.832920,-0.623774,-164.926752,-0.977566,-62.049677
112.400000,18.729960,325.446290,-0.624332,-165.748434,-0.979050,-62.266383
112.500000,18.746590,326.931550,-0.624886,-166.504871,-0.980526,-62.458253
112.600000,18.763230,328.479770,-0.625441,-167.293373,-0.982006,-62.661239
112.700000,18.779980,330.082060,-0.625999,-168.109413,-0.983498,-62.873032
112.800000,18.796610,331.655400,-0.626554,-168.910708,-0.984981,-63.079085
112.900000,18.813180,333.270840,-0.627106,-169.733445,-0.986461,-63.292583
113.000000,18.829890,334.879640,-0.627663,-170.552800,-0.987956,-63.503118
113.100000,18.846550,336.428440,-0.628218,-171.341598,-0.989449,-63.701665
113.200000,18.863240,338.088320,-0.628775,-172.186967,-0.990946,-63.920164
113.300000,18.879930,339.744570,-0.629331,-173.030489,-0.992446,-64.137038
113.400000,18.896580,341.393100,-0.629886,-173.870078,-0.993944,-64.351750
113.500000,18.913230,343.091370,-0.630441,-174.735000,-0.995445,-64.574892
113.600000,18.929950,344.719300,-0.630998,-175.564098,-0.996954,-64.783445
113.700000,18.946630,346.392030,-0.631554,-176.416012,-0.998462,-64.999715
113.800000,18.963230,348.110810,-0.632108,-177.291380,-0.999965,-65.224139
113.900000,18.979890,349.794070,-0.632663,-178.148657,-1.001476,-65.440593
114.000000,18.996600,351.509860,-0.633220,-179.022502,-1.002993,-65.661873
114.100000,19.013280,353.241270,-0.633776,-179.904302,-1.004510,-65.885273
114.200000,19.029900,354.946290,-0.634330,-180.772661,-1.006024,-66.103139
114.300000,19.046570,356.680450,-0.634886,-181.655862,-1.007545,-66.325159
114.400000,19.063220,358.427460,-0.635441,-182.545606,-1.009066,-66.548705
114.500000,19.079880,360.184510,-0.635996,-183.440465,-1.010590,-66.773063
114.600000,19.096580,361.992550,-0.636553,-184.361292,-1.012121,-67.005620
114.700000,19.113240,363.758760,-0.637108,-185.260815,-1.013650,-67.229668
114.800000,19.129890,365.572850,-0.637663,-186.184724,-1.015181,-67.461614
114.900000,19.146590,367.462710,-0.638220,-187.147221,-1.016718,-67.706184
115.000000,19.163310,369.253360,-0.638777,-188.059192,-1.018260,-67.931306
115.100000,19.179890,371.093870,-0.639330,-188.996556,-1.019791,-68.165451
115.200000,19.196540,372.964690,-0.639885,-189.949357,-1.021331,-68.403676
115.300000,19.213240,374.798430,-0.640441,-190.883273,-1.022878,-68.633735
115.400000,19.229940,376.730680,-0.640998,-191.867360,-1.024427,-68.880766
115.500000,19.246550,378.582030,-0.641552,-192.810245,-1.025971,-69.112511
115.600000,19.263220,380.514710,-0.642107,-193.794550,-1.027522,-69.357648
115.700000,19.279900,382.404720,-0.642663,-194.757125,-1.029077,-69.593862
115.800000,19.296560,384.288240,-0.643219,-195.716393,-1.030632,-69.827956
115.900000,19.313240,386.228270,-0.643775,-196.704443,-1.032192,-70.071106
116.000000,19.329900,388.172970,-0.644330,-197.694870,-1.033752,-70.314134
116.100000,19.346600,390.100590,-0.644887,-198.676599,-1.035318,-70.552709
116.200000,19.363320,392.047180,-0.645444,-199.667989,-1.036889,-70.793484
116.300000,19.379980,394.016570,-0.645999,-200.670991,-1.038456,-71.037665
116.400000,19.396510,395.954220,-0.646550,-201.657828,-1.040014,-71.275892
116.500000,19.413200,398.015200,-0.647107,-202.707477,-1.041589,-71.534117
116.600000,19.429910,400.026580,-0.647664,-203.731864,-1.043169,-71.782138
116.700000,19.446630,402.077580,-0.648221,-204.776430,-1.044752,-72.036048
116.800000,19.463250,404.126220,-0.648775,-205.819794,-1.046328,-72.289057
116.900000,19.479900,406.178680,-0.649330,-206.865103,-1.047910,-72.541386
117.000000,19.496600,408.241940,-0.649887,-207.915913,-1.049498,-72.794133
117.100000,19.513260,410.334810,-0.650442,-208.981803,-1.051086,-73.051261
117.200000,19.529940,412.498540,-0.650998,-210.083781,-1.052678,-73.319660
117.300000,19.546570,414.589200,-0.651552,-211.148546,-1.054267,-73.574218
117.400000,19.563250,416.714170,-0.652108,-212.230784,-1.055864,-73.833321
117.500000,19.579890,418.881230,-0.652663,-213.334459,-1.057460,-74.098951
117.600000,19.596580,421.038600,-0.653219,-214.433198,-1.059063,-74.361287
117.700000,19.613190,423.207730,-0.653773,-215.537927,-1.060661,-74.625050
117.800000,19.629850,425.417510,-0.654328,-216.663359,-1.062266,-74.894384
117.900000,19.646570,427.671050,-0.654886,-217.811077,-1.063880,-75.169725
118.000000,19.663270,429.882810,-0.655442,-218.937517,-1.065494,-75.436600
118.100000,19.679910,432.105740,-0.655997,-220.069646,-1.067105,-75.704619
118.200000,19.696540,434.431790,-0.656551,-221.254294,-1.068718,-75.989492
118.300000,19.713210,436.686250,-0.657107,-222.402481,-1.070337,-76.260254
118.400000,19.729900,439.034790,-0.657663,-223.598582,-1.071961,-76.545993
118.500000,19.746610,441.369420,-0.658220,-224.787600,-1.073589,-76.827831
118.600000,19.763220,443.705440,-0.658774,-225.977325,-1.075210,-77.109339
118.700000,19.779890,446.130580,-0.659330,-227.212439,-1.076840,-77.404537
118.800000,19.796570,448.540160,-0.659886,-228.439628,-1.078473,-77.695592
118.900000,19.813290,450.933620,-0.660443,-229.658607,-1.080113,-77.982188
119.000000,19.829940,453.373380,-0.660998,-230.901166,-1.081749,-78.275957
119.100000,19.846590,455.788120,-0.661553,-232.130983,-1.083388,-78.564035
119.200000,19.863260,458.246580,-0.662109,-233.383067,-1.085031,-78.858116
119.300000,19.879960,460.742610,-0.662665,-234.654284,-1.086680,-79.157025
119.400000,19.896610,463.217800,-0.663220,-235.914888,-1.088326,-79.451337
119.500000,19.913220,465.678560,-0.663774,-237.168143,-1.089972,-79.742096
119.600000,19.929920,468.208160,-0.664331,-238.456458,-1.091629,-80.042520
119.700000,19.946570,470.712980,-0.664886,-239.732152,-1.093284,-80.337680
119.800000,19.963190,473.250890,-0.665440,-241.024699,-1.094938,-80.637304
119.900000,19.979820,475.761410,-0.665994,-242.303296,-1.096596,-80.930755
120.000000,19.996530,478.395840,-0.666551,-243.645001,-1.098265,-81.243182
120.021000,20.000040,478.928800,-0.666668,-243.916435,-1.098616,-81.305153
