Repository: abubakardawood/tissue-phantom-material-database

Title:
A Database of Silicone Phantom Materials for Modeling Human Tissue Mechanics Across Varying Stiffnesses

Description:
This dataset contains processed mechanical compression test data for soft silicone phantoms
fabricated using Ecoflex (Smooth-On) with varying base materials and thinner concentrations.
The dataset provides force–compression measurements together with derived engineering and
true stress–strain quantities, intended for mechanical characterization, constitutive model
fitting, and the design of tissue-equivalent phantoms.

All files in this dataset are processed outputs generated from raw experimental measurements.
The raw data files are not included in this archive.

File: data/EF50_50T/EF50_50T_B2.csv (part 2 of 2)
Speed (mm/min): 10;
Machine: INSTRON 5900;
Load cell: 10kN;
Time (s),Compression (mm),Load (N),Engineering Strain [-],Engineering Stress (kPa),True Strain [-],True Stress (kPa)
57.100000,9.513220,51.715450,-0.317107,-26.338462,-0.381418,-17.986343
57.200000,9.529850,51.909450,-0.317662,-26.437266,-0.382230,-18.039160
57.300000,9.546540,52.035870,-0.318218,-26.501651,-0.383045,-18.068349
57.400000,9.563230,52.200730,-0.318774,-26.585613,-0.383862,-18.110802
57.500000,9.579950,52.323150,-0.319332,-26.647961,-0.384680,-18.138424
57.600000,9.596570,52.439270,-0.319886,-26.707101,-0.385494,-18.163882
57.700000,9.613230,52.573100,-0.320441,-26.775260,-0.386311,-18.195369
57.800000,9.629890,52.733140,-0.320996,-26.856768,-0.387129,-18.235844
57.900000,9.646600,52.875400,-0.321553,-26.929220,-0.387949,-18.270040
58.000000,9.663280,53.001360,-0.322109,-26.993371,-0.388769,-18.298554
58.100000,9.679880,53.127040,-0.322663,-27.057379,-0.389586,-18.326973
58.200000,9.696550,53.276060,-0.323218,-27.133275,-0.390407,-18.363303
58.300000,9.713260,53.405490,-0.323775,-27.199193,-0.391230,-18.392765
58.400000,9.729910,53.557160,-0.324330,-27.276438,-0.392051,-18.429862
58.500000,9.746520,53.702210,-0.324884,-27.350311,-0.392871,-18.464633
58.600000,9.763220,53.835180,-0.325441,-27.418032,-0.393696,-18.495089
58.700000,9.779910,53.952120,-0.325997,-27.477589,-0.394521,-18.519977
58.800000,9.796590,54.104000,-0.326553,-27.554941,-0.395346,-18.556792
58.900000,9.813270,54.243540,-0.327109,-27.626008,-0.396172,-18.589292
59.000000,9.829900,54.411390,-0.327663,-27.711493,-0.396996,-18.631453
59.100000,9.846550,54.530290,-0.328218,-27.772049,-0.397822,-18.656753
59.200000,9.863260,54.649000,-0.328775,-27.832507,-0.398651,-18.681865
59.300000,9.879880,54.836460,-0.329329,-27.927980,-0.399477,-18.730477
59.400000,9.896540,54.956680,-0.329885,-27.989207,-0.400305,-18.755997
59.500000,9.913310,55.102630,-0.330444,-28.063539,-0.401140,-18.790120
59.600000,9.929960,55.256310,-0.330999,-28.141808,-0.401969,-18.826907
59.700000,9.946630,55.368270,-0.331554,-28.198828,-0.402800,-18.849385
59.800000,9.963230,55.540530,-0.332108,-28.286560,-0.403628,-18.892376
59.900000,9.979940,55.684190,-0.332665,-28.359725,-0.404463,-18.925447
60.000000,9.996620,55.808530,-0.333221,-28.423051,-0.405296,-18.951903
60.100000,10.013290,55.981340,-0.333776,-28.511062,-0.406130,-18.994744
60.200000,10.029860,56.110390,-0.334329,-28.576787,-0.406959,-19.022748
60.300000,10.046560,56.223130,-0.334885,-28.634205,-0.407796,-19.045030
60.400000,10.063240,56.414460,-0.335441,-28.731649,-0.408632,-19.093866
60.500000,10.079950,56.545290,-0.335998,-28.798280,-0.409471,-19.122106
60.600000,10.096630,56.704020,-0.336554,-28.879120,-0.410308,-19.159727
60.700000,10.113250,56.842120,-0.337108,-28.949454,-0.411144,-19.190352
60.800000,10.129950,56.989320,-0.337665,-29.024422,-0.411984,-19.223891
60.900000,10.146650,57.145320,-0.338222,-29.103872,-0.412825,-19.260312
61.000000,10.163320,57.305250,-0.338777,-29.185324,-0.413665,-19.297998
61.100000,10.179920,57.420930,-0.339331,-29.244240,-0.414502,-19.320772
61.200000,10.196630,57.609610,-0.339888,-29.340333,-0.415345,-19.367916
61.300000,10.213280,57.762750,-0.340443,-29.418327,-0.416186,-19.403073
61.400000,10.229950,57.855850,-0.340998,-29.465742,-0.417029,-19.417973
61.500000,10.246590,58.037110,-0.341553,-29.558057,-0.417871,-19.462414
61.600000,10.263260,58.224860,-0.342109,-29.653678,-0.418716,-19.508898
61.700000,10.279940,58.350790,-0.342665,-29.717813,-0.419561,-19.534569
61.800000,10.296610,58.480690,-0.343220,-29.783971,-0.420407,-19.561506
61.900000,10.313300,58.639230,-0.343777,-29.864715,-0.421254,-19.597923
62.000000,10.329880,58.777130,-0.344329,-29.934946,-0.422097,-19.627466
62.100000,10.346580,58.986530,-0.344886,-30.041593,-0.422946,-19.680668
62.200000,10.363300,59.112360,-0.345443,-30.105678,-0.423797,-19.705872
62.300000,10.379980,59.284640,-0.345999,-30.193419,-0.424647,-19.746516
62.400000,10.396520,59.425290,-0.346551,-30.265052,-0.425490,-19.776678
62.500000,10.413200,59.559220,-0.347107,-30.333262,-0.426342,-19.804384
62.600000,10.429870,59.722550,-0.347662,-30.416445,-0.427193,-19.841793
62.700000,10.446550,59.859600,-0.348218,-30.486244,-0.428046,-19.870375
62.800000,10.463230,60.025520,-0.348774,-30.570746,-0.428899,-19.908455
62.900000,10.479890,60.206960,-0.349330,-30.663153,-0.429752,-19.951604
63.000000,10.496590,60.372080,-0.349886,-30.747248,-0.430608,-19.989206
63.100000,10.513280,60.537350,-0.350443,-30.831419,-0.431464,-20.026774
63.200000,10.530000,60.701440,-0.351000,-30.914990,-0.432323,-20.063828
63.300000,10.546580,60.823070,-0.351553,-30.976935,-0.433174,-20.086911
63.400000,10.563250,60.973570,-0.352108,-31.053584,-0.434032,-20.119358
63.500000,10.579980,61.143990,-0.352666,-31.140378,-0.434893,-20.158226
63.600000,10.596630,61.304820,-0.353221,-31.222288,-0.435751,-20.193920
63.700000,10.613210,61.475850,-0.353774,-31.309393,-0.436605,-20.232954
63.800000,10.629890,61.619370,-0.354330,-31.382487,-0.437466,-20.262741
63.900000,10.646560,61.792680,-0.354885,-31.470754,-0.438327,-20.302245
64.000000,10.663200,61.940560,-0.355440,-31.546068,-0.439187,-20.333334
64.100000,10.679850,62.105950,-0.355995,-31.630301,-0.440049,-20.370072
64.200000,10.696510,62.279330,-0.356550,-31.718602,-0.440911,-20.409324
64.300000,10.713250,62.397620,-0.357108,-31.778847,-0.441779,-20.430356
64.400000,10.729950,62.607830,-0.357665,-31.885906,-0.442645,-20.481433
64.500000,10.746620,62.774380,-0.358221,-31.970729,-0.443511,-20.518153
64.600000,10.763230,62.906680,-0.358774,-32.038109,-0.444374,-20.543658
64.700000,10.779900,63.109250,-0.359330,-32.141277,-0.445241,-20.591952
64.800000,10.796600,63.245280,-0.359887,-32.210557,-0.446110,-20.618407
64.900000,10.813280,63.427930,-0.360443,-32.303579,-0.446979,-20.659991
65.000000,10.829880,63.637170,-0.360996,-32.410145,-0.447845,-20.710212
65.100000,10.846560,63.753970,-0.361552,-32.469630,-0.448715,-20.730171
65.200000,10.863250,63.910840,-0.362108,-32.549524,-0.449587,-20.763070
65.300000,10.879910,64.088820,-0.362664,-32.640168,-0.450458,-20.802765
65.400000,10.896590,64.278480,-0.363220,-32.736761,-0.451331,-20.846126
65.500000,10.913270,64.472890,-0.363776,-32.835773,-0.452204,-20.890918
65.600000,10.929940,64.639400,-0.364331,-32.920576,-0.453078,-20.926579
65.700000,10.946620,64.788480,-0.364887,-32.996502,-0.453953,-20.956496
65.800000,10.963310,64.983150,-0.365444,-33.095647,-0.454829,-21.001052
65.900000,10.979870,65.085370,-0.365996,-33.147707,-0.455699,-21.015790
66.000000,10.996490,65.293530,-0.366550,-33.253722,-0.456574,-21.064581
66.100000,11.013210,65.459140,-0.367107,-33.338066,-0.457454,-21.099429
66.200000,11.029920,65.646860,-0.367664,-33.433671,-0.458334,-21.141314
66.300000,11.046520,65.800380,-0.368217,-33.511858,-0.459210,-21.172211
66.400000,11.063230,65.956230,-0.368774,-33.591232,-0.460092,-21.203648
66.500000,11.079930,66.142750,-0.369331,-33.686226,-0.460974,-21.244858
66.600000,11.096640,66.338140,-0.369888,-33.785737,-0.461858,-21.288798
66.700000,11.113260,66.488140,-0.370442,-33.862132,-0.462737,-21.318176
66.800000,11.129880,66.689010,-0.370996,-33.964434,-0.463618,-21.363765
66.900000,11.146600,66.859460,-0.371553,-34.051243,-0.464504,-21.399390
67.000000,11.163290,67.021860,-0.372110,-34.133953,-0.465390,-21.432379
67.100000,11.179980,67.201870,-0.372666,-34.225631,-0.466276,-21.470902
67.200000,11.196570,67.354780,-0.373219,-34.303508,-0.467158,-21.500787
67.300000,11.213170,67.534670,-0.373772,-34.395125,-0.468041,-21.539179
67.400000,11.229910,67.734810,-0.374330,-34.497055,-0.468933,-21.583761
67.500000,11.246610,67.929170,-0.374887,-34.596042,-0.469823,-21.626436
67.600000,11.263260,68.078960,-0.375442,-34.672330,-0.470711,-21.654881
67.700000,11.279890,68.275280,-0.375996,-34.772315,-0.471599,-21.698052
67.800000,11.296580,68.462460,-0.376553,-34.867645,-0.472491,-21.738140
67.900000,11.313290,68.640300,-0.377110,-34.958218,-0.473385,-21.775136
68.000000,11.329920,68.815250,-0.377664,-35.047319,-0.474275,-21.811208
68.100000,11.346540,69.009570,-0.378218,-35.146285,-0.475166,-21.853328
68.200000,11.363250,69.247790,-0.378775,-35.267610,-0.476062,-21.909121
68.300000,11.379900,69.359990,-0.379330,-35.324753,-0.476956,-21.925014
68.400000,11.396550,69.562170,-0.379885,-35.427722,-0.477850,-21.969262
68.500000,11.413220,69.758020,-0.380441,-35.527468,-0.478747,-22.011374
68.600000,11.429890,69.936450,-0.380996,-35.618342,-0.479644,-22.047884
68.700000,11.446580,70.120480,-0.381553,-35.712067,-0.480543,-22.086033
68.800000,11.463300,70.301680,-0.382110,-35.804352,-0.481445,-22.123151
68.900000,11.479910,70.480740,-0.382664,-35.895546,-0.482341,-22.159625
69.000000,11.496580,70.706680,-0.383219,-36.010616,-0.483242,-22.210652
69.100000,11.513260,70.859670,-0.383775,-36.088534,-0.484144,-22.238645
69.200000,11.529950,71.046780,-0.384332,-36.183828,-0.485047,-22.277237
69.300000,11.546580,71.290670,-0.384886,-36.308040,-0.485948,-22.333584
69.400000,11.563200,71.420620,-0.385440,-36.374223,-0.486849,-22.354143
69.500000,11.579880,71.645780,-0.385996,-36.488896,-0.487754,-22.404328
69.600000,11.596570,71.812630,-0.386552,-36.573872,-0.488660,-22.436157
69.700000,11.613260,72.033260,-0.387109,-36.686238,-0.489568,-22.484677
69.800000,11.629910,72.224220,-0.387664,-36.783493,-0.490474,-22.523869
69.900000,11.646600,72.381270,-0.388220,-36.863478,-0.491383,-22.552339
70.000000,11.663250,72.613040,-0.388775,-36.981518,-0.492290,-22.604028
70.100000,11.679990,72.810460,-0.389333,-37.082063,-0.493203,-22.644792
70.200000,11.696600,72.999050,-0.389887,-37.178111,-0.494111,-22.682861
70.300000,11.713180,73.217580,-0.390439,-37.289407,-0.495017,-22.730156
70.400000,11.729890,73.416190,-0.390996,-37.390559,-0.495931,-22.770987
70.500000,11.746590,73.616670,-0.391553,-37.492662,-0.496845,-22.812298
70.600000,11.763220,73.790430,-0.392107,-37.581157,-0.497757,-22.845310
70.700000,11.779830,74.011260,-0.392661,-37.693625,-0.498668,-22.892809
70.800000,11.796590,74.207490,-0.393220,-37.793564,-0.499588,-22.932392
70.900000,11.813230,74.413530,-0.393774,-37.898500,-0.500503,-22.975043
71.000000,11.829920,74.572720,-0.394331,-37.979574,-0.501421,-23.003064
71.100000,11.846550,74.779940,-0.394885,-38.085111,-0.502337,-23.045872
71.200000,11.863260,75.015460,-0.395442,-38.205060,-0.503258,-23.097175
71.300000,11.879910,75.220530,-0.395997,-38.309501,-0.504176,-23.139054
71.400000,11.896640,75.414590,-0.396555,-38.408335,-0.505100,-23.177331
71.500000,11.913280,75.618520,-0.397109,-38.512196,-0.506019,-23.218644
71.600000,11.929910,75.869530,-0.397664,-38.640034,-0.506939,-23.274297
71.700000,11.946610,76.034370,-0.398220,-38.723987,-0.507864,-23.303308
71.800000,11.963340,76.240460,-0.398778,-38.828947,-0.508791,-23.344817
71.900000,11.979960,76.484390,-0.399332,-38.953180,-0.509713,-23.397929
72.000000,11.996560,76.707220,-0.399885,-39.066666,-0.510635,-23.444479
72.100000,12.013250,76.838320,-0.400442,-39.133435,-0.511562,-23.462777
72.200000,12.029930,77.082470,-0.400998,-39.257780,-0.512490,-23.515502
72.300000,12.046620,77.281290,-0.401554,-39.359038,-0.513419,-23.554259
72.400000,12.063250,77.522170,-0.402108,-39.481717,-0.514346,-23.605790
72.500000,12.079920,77.758560,-0.402664,-39.602109,-0.515276,-23.655766
72.600000,12.096590,77.931220,-0.403220,-39.690044,-0.516206,-23.686238
72.700000,12.113290,78.168930,-0.403776,-39.811109,-0.517139,-23.736325
72.800000,12.129950,78.366680,-0.404332,-39.911822,-0.518071,-23.774209
72.900000,12.146540,78.595950,-0.404885,-40.028589,-0.519000,-23.821627
73.000000,12.163200,78.771230,-0.405440,-40.117858,-0.519934,-23.852474
73.100000,12.179910,79.046220,-0.405997,-40.257909,-0.520871,-23.913319
73.200000,12.196600,79.246230,-0.406553,-40.359774,-0.521808,-23.951373
73.300000,12.213220,79.472310,-0.407107,-40.474915,-0.522742,-23.997280
73.400000,12.229940,79.651910,-0.407665,-40.566385,-0.523682,-24.028903
73.500000,12.246590,79.883840,-0.408220,-40.684506,-0.524620,-24.076290
73.600000,12.263320,80.112410,-0.408777,-40.800915,-0.525563,-24.122426
73.700000,12.279920,80.352070,-0.409331,-40.922973,-0.526499,-24.171945
73.800000,12.296570,80.578840,-0.409886,-41.038466,-0.527439,-24.217387
73.900000,12.313230,80.789280,-0.410441,-41.145642,-0.528380,-24.257784
74.000000,12.329950,80.999480,-0.410998,-41.252696,-0.529326,-24.297907
74.100000,12.346640,81.236460,-0.411555,-41.373389,-0.530271,-24.345978
74.200000,12.363220,81.491920,-0.412107,-41.503494,-0.531211,-24.399600
74.300000,12.379890,81.680150,-0.412663,-41.599359,-0.532157,-24.432843
74.400000,12.396530,81.926120,-0.413218,-41.724630,-0.533101,-24.483276
74.500000,12.413230,82.164750,-0.413774,-41.846164,-0.534050,-24.531295
74.600000,12.429820,82.449590,-0.414327,-41.991231,-0.534994,-24.593116
74.700000,12.446540,82.618620,-0.414885,-42.077318,-0.535946,-24.620084
74.800000,12.463230,82.871220,-0.415441,-42.205966,-0.536898,-24.671877
74.900000,12.479890,83.104250,-0.415996,-42.324647,-0.537848,-24.717749
75.000000,12.496540,83.324090,-0.416551,-42.436611,-0.538799,-24.759584
75.100000,12.513210,83.580440,-0.417107,-42.567169,-0.539752,-24.812105
75.200000,12.529920,83.794800,-0.417664,-42.676341,-0.540708,-24.851970
75.300000,12.546580,84.047490,-0.418219,-42.805035,-0.541662,-24.903142
75.400000,12.563280,84.276680,-0.418776,-42.921761,-0.542619,-24.947157
75.500000,12.579890,84.496250,-0.419330,-43.033587,-0.543572,-24.988327
75.600000,12.596580,84.747670,-0.419886,-43.161634,-0.544531,-25.038668
75.700000,12.613280,84.939120,-0.420443,-43.259139,-0.545491,-25.071151
75.800000,12.629960,85.217650,-0.420999,-43.400993,-0.546450,-25.129233
75.900000,12.646590,85.475980,-0.421553,-43.532559,-0.547408,-25.181278
76.000000,12.663230,85.699910,-0.422108,-43.646606,-0.548368,-25.223039
76.100000,12.679950,85.954400,-0.422665,-43.776216,-0.549333,-25.273542
76.200000,12.696610,86.213610,-0.423220,-43.908231,-0.550295,-25.325375
76.300000,12.713240,86.471390,-0.423775,-44.039517,-0.551256,-25.376686
76.400000,12.729890,86.699460,-0.424330,-44.155672,-0.552220,-25.419111
76.500000,12.746550,86.938940,-0.424885,-44.277639,-0.553185,-25.464734
76.600000,12.763220,87.228160,-0.425441,-44.424937,-0.554152,-25.524762
76.700000,12.779910,87.434780,-0.425997,-44.530168,-0.555121,-25.560450
76.800000,12.796580,87.691210,-0.426553,-44.660767,-0.556089,-25.610597
76.900000,12.813260,87.960940,-0.427109,-44.798139,-0.557059,-25.664466
77.000000,12.829940,88.187500,-0.427665,-44.913525,-0.558030,-25.705597
77.100000,12.846660,88.457780,-0.428222,-45.051177,-0.559004,-25.759272
77.200000,12.863250,88.709490,-0.428775,-45.179372,-0.559972,-25.807587
77.300000,12.879870,88.968280,-0.429329,-45.311173,-0.560942,-25.857772
77.400000,12.896570,89.226010,-0.429886,-45.442434,-0.561918,-25.907383
77.500000,12.913270,89.468350,-0.430442,-45.565856,-0.562895,-25.952383
77.600000,12.929900,89.731970,-0.430997,-45.700117,-0.563869,-26.003519
77.700000,12.946550,89.992070,-0.431552,-45.832585,-0.564845,-26.053456
77.800000,12.963250,90.230280,-0.432108,-45.953904,-0.565825,-26.096839
77.900000,12.979910,90.484870,-0.432664,-46.083566,-0.566803,-26.144881
78.000000,12.996610,90.752150,-0.433220,-46.219690,-0.567785,-26.196381
78.100000,13.013260,91.058070,-0.433775,-46.375494,-0.568764,-26.258949
78.200000,13.029930,91.284290,-0.434331,-46.490707,-0.569746,-26.298352
78.300000,13.046630,91.561900,-0.434888,-46.632093,-0.570731,-26.352371
78.400000,13.063320,91.822170,-0.435444,-46.764647,-0.571716,-26.401262
78.500000,13.079900,92.075220,-0.435997,-46.893524,-0.572695,-26.448104
78.600000,13.096550,92.383150,-0.436552,-47.050352,-0.573680,-26.510442
78.700000,13.113260,92.652630,-0.437109,-47.187597,-0.574669,-26.561489
78.800000,13.129930,92.909280,-0.437664,-47.318308,-0.575656,-26.608772
78.900000,13.146560,93.161920,-0.438219,-47.446976,-0.576643,-26.654826
79.000000,13.163230,93.462690,-0.438774,-47.600157,-0.577632,-26.714430
79.100000,13.179900,93.714230,-0.439330,-47.728265,-0.578623,-26.759807
79.200000,13.196610,93.985400,-0.439887,-47.866371,-0.579617,-26.810577
79.300000,13.213280,94.264420,-0.440443,-48.008475,-0.580609,-26.863494
79.400000,13.229910,94.519960,-0.440997,-48.138620,-0.581600,-26.909633
79.500000,13.246560,94.855050,-0.441552,-48.309280,-0.582594,-26.978221
79.600000,13.263240,95.107760,-0.442108,-48.437984,-0.583590,-27.023164
79.700000,13.279970,95.415500,-0.442666,-48.594715,-0.584590,-27.083503
79.800000,13.296600,95.689930,-0.443220,-48.734481,-0.585585,-27.134384
79.900000,13.313230,95.971530,-0.443774,-48.877899,-0.586581,-27.187142
80.000000,13.329910,96.232730,-0.444330,-49.010927,-0.587581,-27.233885
80.100000,13.346610,96.553490,-0.444887,-49.174289,-0.588584,-27.297287
80.200000,13.363220,96.838990,-0.445441,-49.319693,-0.589581,-27.350696
80.300000,13.379890,97.112750,-0.445996,-49.459117,-0.590584,-27.400532
80.400000,13.396650,97.382370,-0.446555,-49.596434,-0.591593,-27.448898
80.500000,13.413330,97.709720,-0.447111,-49.763152,-0.592598,-27.513499
80.600000,13.429950,98.011720,-0.447665,-49.916959,-0.593601,-27.570884
80.700000,13.446580,98.264110,-0.448219,-50.045500,-0.594605,-27.614140
80.800000,13.463250,98.540480,-0.448775,-50.186254,-0.595612,-27.663918
80.900000,13.479910,98.891170,-0.449330,-50.364859,-0.596620,-27.734400
81.000000,13.496620,99.199040,-0.449887,-50.521656,-0.597632,-27.792603
81.100000,13.513270,99.449370,-0.450442,-50.649148,-0.598642,-27.834628
81.200000,13.529850,99.770080,-0.450995,-50.812484,-0.599648,-27.896308
81.300000,13.546580,100.059010,-0.451553,-50.959635,-0.600664,-27.948676
81.400000,13.563290,100.367920,-0.452110,-51.116962,-0.601680,-28.006489
81.500000,13.579930,100.645800,-0.452664,-51.258485,-0.602693,-28.055597
81.600000,13.596550,100.950530,-0.453218,-51.413683,-0.603706,-28.112059
81.700000,13.613230,101.273930,-0.453774,-51.578389,-0.604723,-28.173440
81.800000,13.629920,101.572020,-0.454331,-51.730205,-0.605742,-28.227586
81.900000,13.646620,101.862630,-0.454887,-51.878211,-0.606763,-28.279470
82.000000,13.663240,102.202260,-0.455441,-52.051184,-0.607780,-28.344923
82.100000,13.679910,102.526150,-0.455997,-52.216139,-0.608801,-28.405736
82.200000,13.696570,102.824460,-0.456552,-52.368067,-0.609822,-28.459304
82.300000,13.713300,103.141950,-0.457110,-52.529764,-0.610849,-28.517883
82.400000,13.729920,103.479310,-0.457664,-52.701580,-0.611870,-28.581964
82.500000,13.746580,103.787370,-0.458219,-52.858473,-0.612894,-28.637699
82.600000,13.763280,104.129980,-0.458776,-53.032963,-0.613922,-28.702713
82.700000,13.779960,104.448170,-0.459332,-53.195016,-0.614950,-28.760843
82.800000,13.796590,104.696740,-0.459886,-53.321612,-0.615976,-28.799731
82.900000,13.813180,105.055730,-0.460439,-53.504444,-0.617000,-28.868893
83.000000,13.829930,105.397370,-0.460998,-53.678440,-0.618035,-28.932804
83.100000,13.846570,105.729030,-0.461552,-53.847353,-0.619065,-28.993981
83.200000,13.863260,106.024700,-0.462109,-53.997936,-0.620099,-29.045022
83.300000,13.879880,106.355590,-0.462663,-54.166457,-0.621129,-29.105660
83.400000,13.896540,106.663570,-0.463218,-54.323310,-0.622163,-29.159775
83.500000,13.913210,107.007840,-0.463774,-54.498645,-0.623199,-29.223609
83.600000,13.929920,107.359680,-0.464331,-54.677836,-0.624238,-29.289240
83.700000,13.946590,107.669570,-0.464886,-54.835662,-0.625276,-29.343312
83.800000,13.963240,107.996430,-0.465441,-55.002130,-0.626314,-29.401865
83.900000,13.979960,108.369930,-0.465999,-55.192352,-0.627357,-29.472790
84.000000,13.996660,108.684730,-0.466555,-55.352678,-0.628400,-29.527591
84.100000,14.013310,109.061580,-0.467110,-55.544607,-0.629441,-29.599147
84.200000,14.029890,109.368750,-0.467663,-55.701047,-0.630479,-29.651728
84.300000,14.046550,109.693610,-0.468218,-55.866497,-0.631522,-29.708779
84.400000,14.063240,110.038650,-0.468775,-56.042224,-0.632569,-29.771049
84.500000,14.079910,110.422180,-0.469330,-56.237554,-0.633616,-29.843564
84.600000,14.096560,110.778270,-0.469885,-56.418910,-0.634662,-29.908491
84.700000,14.113230,111.087590,-0.470441,-56.576445,-0.635711,-29.960566
84.800000,14.129850,111.422900,-0.470995,-56.747217,-0.636757,-30.019562
84.900000,14.146570,111.775620,-0.471552,-56.926856,-0.637812,-30.082864
85.000000,14.163220,112.132260,-0.472107,-57.108491,-0.638862,-30.147154
85.100000,14.179870,112.501150,-0.472662,-57.296365,-0.639914,-30.214532
85.200000,14.196570,112.836360,-0.473219,-57.467086,-0.640970,-30.272569
85.300000,14.213270,113.221690,-0.473776,-57.663333,-0.642028,-30.343849
85.400000,14.229950,113.574620,-0.474332,-57.843079,-0.643085,-30.406275
85.500000,14.246530,113.940570,-0.474884,-58.029456,-0.644137,-30.472176
85.600000,14.263220,114.274150,-0.475441,-58.199347,-0.645197,-30.529010
85.700000,14.279910,114.621860,-0.475997,-58.376434,-0.646258,-30.589427
85.800000,14.296590,115.061240,-0.476553,-58.600208,-0.647319,-30.674103
85.900000,14.313240,115.379900,-0.477108,-58.762501,-0.648380,-30.726441
86.000000,14.329920,115.760700,-0.477664,-58.956440,-0.649444,-30.795071
86.100000,14.346630,116.141140,-0.478221,-59.150197,-0.650511,-30.863331
86.200000,14.363300,116.513210,-0.478777,-59.339691,-0.651577,-30.929231
86.300000,14.379990,116.873260,-0.479333,-59.523063,-0.652645,-30.991694
86.400000,14.396600,117.264260,-0.479887,-59.722197,-0.653709,-31.062311
86.500000,14.413250,117.658230,-0.480442,-59.922844,-0.654776,-31.133413
86.600000,14.429930,118.038640,-0.480998,-60.116586,-0.655847,-31.200648
86.700000,14.446620,118.419780,-0.481554,-60.310699,-0.656919,-31.267841
86.800000,14.463230,118.818680,-0.482108,-60.513857,-0.657988,-31.339663
86.900000,14.479910,119.181470,-0.482664,-60.698624,-0.659062,-31.401604
87.000000,14.496560,119.581780,-0.483219,-60.902500,-0.660135,-31.473275
87.100000,14.513230,119.923190,-0.483774,-61.076379,-0.661211,-31.529195
87.200000,14.529880,120.372860,-0.484329,-61.305394,-0.662287,-31.613393
87.300000,14.546560,120.761610,-0.484885,-61.503383,-0.663366,-31.681295
87.400000,14.563280,121.151240,-0.485443,-61.701820,-0.664448,-31.749124
87.500000,14.579950,121.542260,-0.485998,-61.900965,-0.665529,-31.817199
87.600000,14.596640,121.937000,-0.486555,-62.102004,-0.666612,-31.885984
87.700000,14.613200,122.294860,-0.487107,-62.284261,-0.667687,-31.945182
87.800000,14.629890,122.726740,-0.487663,-62.504215,-0.668773,-32.023222
87.900000,14.646600,123.120250,-0.488220,-62.704628,-0.669860,-32.090975
88.000000,14.663270,123.519970,-0.488776,-62.908204,-0.670947,-32.160205
88.100000,14.679900,123.935180,-0.489330,-63.119669,-0.672032,-32.233321
88.200000,14.696560,124.332540,-0.489885,-63.322043,-0.673120,-32.301503
88.300000,14.713240,124.746210,-0.490441,-63.532723,-0.674210,-32.373650
88.400000,14.729930,125.161250,-0.490998,-63.744101,-0.675303,-32.445896
88.500000,14.746560,125.602550,-0.491552,-63.968853,-0.676392,-32.524836
88.600000,14.763200,126.005870,-0.492107,-64.174263,-0.677484,-32.593680
88.700000,14.779910,126.425010,-0.492664,-64.387729,-0.678581,-32.666234
88.800000,14.796600,126.845060,-0.493220,-64.601659,-0.679678,-32.738829
88.900000,14.813270,127.249060,-0.493776,-64.807414,-0.680775,-32.807090
89.000000,14.829900,127.675440,-0.494330,-65.024568,-0.681871,-32.880973
89.100000,14.846540,128.112350,-0.494885,-65.247084,-0.682968,-32.957303
89.200000,14.863250,128.553710,-0.495442,-65.471867,-0.684072,-33.034376
89.300000,14.879940,128.974610,-0.495998,-65.686229,-0.685175,-33.105991
89.400000,14.896580,129.380840,-0.496553,-65.893121,-0.686276,-33.173716
89.500000,14.913240,129.836580,-0.497108,-66.125227,-0.687380,-33.253848
89.600000,14.929950,130.269550,-0.497665,-66.345737,-0.688488,-33.327786
89.700000,14.946660,130.746700,-0.498222,-66.588748,-0.689597,-33.412769
89.800000,14.963270,131.132860,-0.498776,-66.785417,-0.690702,-33.474476
89.900000,14.979870,131.603740,-0.499329,-67.025234,-0.691806,-33.557591
90.000000,14.996570,132.006900,-0.499886,-67.230562,-0.692919,-33.622968
90.100000,15.013240,132.489470,-0.500441,-67.476333,-0.694030,-33.708387
90.200000,15.029910,132.976140,-0.500997,-67.724192,-0.695143,-33.794575
90.300000,15.046560,133.421950,-0.501552,-67.951241,-0.696256,-33.870160
90.400000,15.063220,133.864090,-0.502107,-68.176421,-0.697371,-33.944540
90.500000,15.079930,134.327030,-0.502664,-68.412195,-0.698490,-34.023824
90.600000,15.096650,134.775680,-0.503222,-68.640690,-0.699611,-34.099208
90.700000,15.113220,135.227910,-0.503774,-68.871009,-0.700724,-34.175585
90.800000,15.129870,135.659970,-0.504329,-69.091055,-0.701843,-34.246433
90.900000,15.146600,136.152790,-0.504887,-69.342047,-0.702969,-34.332172
91.000000,15.163330,136.643140,-0.505444,-69.591780,-0.704096,-34.417009
91.100000,15.179920,137.112270,-0.505997,-69.830706,-0.705214,-34.496555
91.200000,15.196560,137.560640,-0.506552,-70.059059,-0.706338,-34.570502
91.300000,15.213230,138.034040,-0.507108,-70.300159,-0.707465,-34.650410
91.400000,15.229890,138.545620,-0.507663,-70.560705,-0.708592,-34.739646
91.500000,15.246570,139.002330,-0.508219,-70.793305,-0.709722,-34.814802
91.600000,15.263230,139.453350,-0.508774,-71.023008,-0.710852,-34.888324
91.700000,15.279910,139.912630,-0.509330,-71.256917,-0.711984,-34.963608
91.800000,15.296590,140.445940,-0.509886,-71.528530,-0.713118,-35.057110
91.900000,15.313230,140.935460,-0.510441,-71.777840,-0.714250,-35.139488
92.000000,15.329850,141.434650,-0.510995,-72.032076,-0.715383,-35.224045
92.100000,15.346540,141.931490,-0.511551,-72.285114,-0.716521,-35.307568
92.200000,15.363260,142.408860,-0.512109,-72.528237,-0.717663,-35.385898
92.300000,15.379970,142.884960,-0.512666,-72.770713,-0.718805,-35.463667
92.400000,15.396610,143.394850,-0.513220,-73.030397,-0.719944,-35.549713
92.500000,15.413230,143.894060,-0.513774,-73.284643,-0.721082,-35.632874
92.600000,15.429920,144.409770,-0.514331,-73.547292,-0.722227,-35.719664
92.700000,15.446630,144.874950,-0.514888,-73.784206,-0.723375,-35.793628
92.800000,15.463300,145.384220,-0.515443,-74.043575,-0.724521,-35.878308
92.900000,15.479890,145.947340,-0.515996,-74.330370,-0.725663,-35.976172
93.000000,15.496530,146.401210,-0.516551,-74.561524,-0.726809,-36.046694
93.100000,15.513220,146.949110,-0.517107,-74.840567,-0.727961,-36.139961
93.200000,15.529930,147.488480,-0.517664,-75.115266,-0.729115,-36.230772
93.300000,15.546590,147.976090,-0.518220,-75.363604,-0.730267,-36.308702
93.400000,15.563220,148.535430,-0.518774,-75.648473,-0.731418,-36.404012
93.500000,15.579890,149.048020,-0.519330,-75.909533,-0.732574,-36.487461
93.600000,15.596590,149.577670,-0.519886,-76.179282,-0.733732,-36.574714
93.700000,15.613220,150.101640,-0.520441,-76.446138,-0.734888,-36.660459
93.800000,15.629860,150.718830,-0.520995,-76.760470,-0.736045,-36.768623
93.900000,15.646570,151.202300,-0.521552,-77.006699,-0.737208,-36.843675
94.000000,15.663240,151.744890,-0.522108,-77.283038,-0.738371,-36.932946
94.100000,15.679950,152.280820,-0.522665,-77.555985,-0.739537,-37.020186
94.200000,15.696580,152.831390,-0.523219,-77.836388,-0.740699,-37.110885
94.300000,15.713290,153.377910,-0.523776,-78.114728,-0.741868,-37.200082
94.400000,15.729960,153.971710,-0.524332,-78.417148,-0.743035,-37.300528
94.500000,15.746690,154.500290,-0.524890,-78.686352,-0.744208,-37.384699
94.600000,15.763220,155.049410,-0.525441,-78.966016,-0.745369,-37.474060
94.700000,15.779860,155.577840,-0.525995,-79.235143,-0.746538,-37.557828
94.800000,15.796580,156.215030,-0.526553,-79.559661,-0.747715,-37.667310
94.900000,15.813240,156.729690,-0.527108,-79.821776,-0.748888,-37.747079
95.000000,15.829920,157.313890,-0.527664,-80.119306,-0.750065,-37.843233
95.100000,15.846540,157.879780,-0.528218,-80.407512,-0.751238,-37.934817
95.200000,15.863180,158.466570,-0.528773,-80.706361,-0.752415,-38.031043
95.300000,15.879920,159.033970,-0.529331,-80.995336,-0.753599,-38.122021
95.400000,15.896620,159.576050,-0.529887,-81.271415,-0.754783,-38.206722
95.500000,15.913210,160.175600,-0.530440,-81.576763,-0.755960,-38.305158
95.600000,15.929920,160.762710,-0.530997,-81.875776,-0.757147,-38.399957
95.700000,15.946580,161.383530,-0.531553,-82.191957,-0.758332,-38.502603
95.800000,15.963320,162.000150,-0.532111,-82.505999,-0.759523,-38.603677
95.900000,15.979950,162.529140,-0.532665,-82.775411,-0.760709,-38.683847
96.000000,15.996560,163.146350,-0.533219,-83.089754,-0.761894,-38.784746
96.100000,16.013280,163.744420,-0.533776,-83.394348,-0.763089,-38.880447
96.200000,16.029960,164.339220,-0.534332,-83.697277,-0.764282,-38.975144
96.300000,16.046630,164.941450,-0.534888,-84.003991,-0.765476,-39.071292
96.400000,16.063230,165.544110,-0.535441,-84.310923,-0.766667,-39.167398
96.500000,16.079930,166.189900,-0.535998,-84.639821,-0.767866,-39.273074
96.600000,16.096600,166.770780,-0.536553,-84.935661,-0.769064,-39.363149
96.700000,16.113230,167.409450,-0.537108,-85.260933,-0.770261,-39.466632
96.800000,16.129860,168.028440,-0.537662,-85.576182,-0.771459,-39.565121
96.900000,16.146520,168.640840,-0.538217,-85.888075,-0.772661,-39.661624
97.000000,16.163210,169.311650,-0.538774,-86.229715,-0.773866,-39.771415
97.100000,16.179920,169.937290,-0.539331,-86.548351,-0.775075,-39.870171
97.200000,16.196580,170.530270,-0.539886,-86.850353,-0.776281,-39.961063
97.300000,16.213210,171.217480,-0.540440,-87.200347,-0.777486,-40.073762
97.400000,16.229930,171.847730,-0.540998,-87.521330,-0.778700,-40.172495
97.500000,16.246630,172.541120,-0.541554,-87.874471,-0.779913,-40.285670
97.600000,16.263300,173.169970,-0.542110,-88.194742,-0.781126,-40.383490
97.700000,16.279900,173.822560,-0.542663,-88.527103,-0.782335,-40.486690
97.800000,16.296610,174.454120,-0.543220,-88.848754,-0.783554,-40.584304
97.900000,16.313310,175.133410,-0.543777,-89.194713,-0.784774,-40.692680
98.000000,16.329960,175.769040,-0.544332,-89.518437,-0.785991,-40.790687
98.100000,16.346570,176.450160,-0.544886,-89.865329,-0.787207,-40.898999
98.200000,16.363210,177.108350,-0.545440,-90.200542,-0.788426,-41.001528
98.300000,16.379920,177.774170,-0.545997,-90.539641,-0.789652,-41.105239
98.400000,16.396560,178.480090,-0.546552,-90.899163,-0.790875,-41.218044
98.500000,16.413250,179.135510,-0.547108,-91.232966,-0.792102,-41.318650
98.600000,16.429900,179.855580,-0.547663,-91.599695,-0.793329,-41.433901
98.700000,16.446620,180.546890,-0.548221,-91.951776,-0.794561,-41.541912
98.800000,16.463270,181.195140,-0.548776,-92.281927,-0.795791,-41.639851
98.900000,16.479920,181.927800,-0.549331,-92.655068,-0.797021,-41.756798
99.000000,16.496510,182.600800,-0.549884,-92.997824,-0.798249,-41.859839
99.100000,16.513210,183.311890,-0.550440,-93.359979,-0.799487,-41.970881
99.200000,16.529940,184.015350,-0.550998,-93.718248,-0.800728,-42.079681
99.300000,16.546630,184.721630,-0.551554,-94.077954,-0.801968,-42.188851
99.400000,16.563280,185.455340,-0.552109,-94.451629,-0.803206,-42.304003
99.500000,16.579900,186.156490,-0.552663,-94.808722,-0.804444,-42.411418
99.600000,16.596570,186.844190,-0.553219,-95.158965,-0.805687,-42.515217
99.700000,16.613270,187.605730,-0.553776,-95.546814,-0.806933,-42.635313
99.800000,16.629980,188.350070,-0.554333,-95.925903,-0.808182,-42.751041
99.900000,16.646590,189.072040,-0.554886,-96.293599,-0.809426,-42.861597
100.000000,16.663230,189.786220,-0.555441,-96.657328,-0.810672,-42.969885
100.100000,16.679930,190.549710,-0.555998,-97.046170,-0.811925,-43.088726
100.200000,16.696610,191.294360,-0.556554,-97.425418,-0.813178,-43.202944
100.300000,16.713220,192.039780,-0.557107,-97.805057,-0.814428,-43.317142
100.400000,16.729840,192.808720,-0.557661,-98.196675,-0.815679,-43.436186
100.500000,16.746580,193.587130,-0.558219,-98.593116,-0.816942,-43.556532
100.600000,16.763240,194.333080,-0.558775,-98.973025,-0.818200,-43.669406
100.700000,16.779910,195.097470,-0.559330,-99.362326,-0.819460,-43.785963
100.800000,16.796580,195.844510,-0.559886,-99.742790,-0.820721,-43.898198
100.900000,16.813270,196.636900,-0.560442,-100.146351,-0.821986,-44.020096
101.000000,16.829930,197.408130,-0.560998,-100.539135,-0.823251,-44.136915
101.100000,16.846580,198.211910,-0.561553,-100.948497,-0.824516,-44.260599
101.200000,16.863210,199.024170,-0.562107,-101.362177,-0.825781,-44.385788
101.300000,16.879880,199.799840,-0.562663,-101.757223,-0.827050,-44.502233
101.400000,16.896620,200.566380,-0.563221,-102.147619,-0.828327,-44.615969
101.500000,16.913280,201.378340,-0.563776,-102.561146,-0.829599,-44.739634
101.600000,16.929880,202.192950,-0.564329,-102.976024,-0.830869,-44.863633
101.700000,16.946540,202.984120,-0.564885,-103.378963,-0.832144,-44.981772
101.800000,16.963240,203.770290,-0.565441,-103.779357,-0.833424,-45.098219
101.900000,16.979930,204.625920,-0.565998,-104.215125,-0.834705,-45.229608
102.000000,16.996520,205.410800,-0.566551,-104.614861,-0.835980,-45.345242
102.100000,17.013190,206.286850,-0.567106,-105.061030,-0.837263,-45.480254
102.200000,17.029870,207.082090,-0.567662,-105.466042,-0.838548,-45.596943
102.300000,17.046620,207.908680,-0.568221,-105.887021,-0.839841,-45.719827
102.400000,17.063250,208.771880,-0.568775,-106.326645,-0.841125,-45.850708
102.500000,17.079910,209.647340,-0.569330,-106.772513,-0.842414,-45.983683
102.600000,17.096530,210.483870,-0.569884,-107.198555,-0.843701,-46.107778
102.700000,17.113250,211.310070,-0.570442,-107.619335,-0.844998,-46.228782
102.800000,17.130000,212.188220,-0.571000,-108.066573,-0.846298,-46.360560
102.900000,17.146560,213.045410,-0.571552,-108.503136,-0.847586,-46.487952
103.000000,17.163200,213.924090,-0.572107,-108.950644,-0.848881,-46.619254
103.100000,17.179910,214.781690,-0.572664,-109.387416,-0.850184,-46.745217
103.200000,17.196600,215.674060,-0.573220,-109.841897,-0.851487,-46.878325
103.300000,17.213240,216.542890,-0.573775,-110.284388,-0.852787,-47.006000
103.400000,17.229900,217.425750,-0.574330,-110.734025,-0.854091,-47.136152
103.500000,17.246560,218.358470,-0.574885,-111.209056,-0.855396,-47.276601
103.600000,17.263220,219.227310,-0.575441,-111.651552,-0.856704,-47.402709
103.700000,17.279870,220.150850,-0.575996,-112.121907,-0.858012,-47.540175
103.800000,17.296540,221.067600,-0.576551,-112.588804,-0.859323,-47.675579
103.900000,17.313200,221.985140,-0.577107,-113.056103,-0.860635,-47.810672
104.000000,17.329890,222.899870,-0.577663,-113.521972,-0.861952,-47.944529
104.100000,17.346620,223.853530,-0.578221,-114.007667,-0.863273,-48.086078
104.200000,17.363220,224.815840,-0.578774,-114.497767,-0.864586,-48.229436
104.300000,17.379930,225.757520,-0.579331,-114.977361,-0.865909,-48.367411
104.400000,17.396620,226.693700,-0.579887,-115.454153,-0.867232,-48.503752
104.500000,17.413330,227.604660,-0.580444,-115.918101,-0.868559,-48.634096
104.600000,17.429920,228.549670,-0.580997,-116.399391,-0.869878,-48.771655
104.700000,17.446560,229.571040,-0.581552,-116.919571,-0.871203,-48.924760
104.800000,17.463250,230.469470,-0.582108,-117.377137,-0.872533,-49.050928
104.900000,17.479930,231.488340,-0.582664,-117.896043,-0.873864,-49.202224
105.000000,17.496610,232.434460,-0.583220,-118.377898,-0.875198,-49.337501
105.100000,17.513210,233.403520,-0.583774,-118.871437,-0.876526,-49.477422
105.200000,17.529890,234.412700,-0.584330,-119.385408,-0.877863,-49.624972
105.300000,17.546570,235.366680,-0.584886,-119.871266,-0.879201,-49.760281
105.400000,17.563270,236.394440,-0.585442,-120.394700,-0.880543,-49.910546
105.500000,17.579910,237.365170,-0.585997,-120.889088,-0.881882,-50.048445
105.600000,17.596590,238.396290,-0.586553,-121.414233,-0.883226,-50.198351
105.700000,17.613240,239.404500,-0.587108,-121.927711,-0.884569,-50.342976
105.800000,17.629920,240.402880,-0.587664,-122.436181,-0.885917,-50.484845
105.900000,17.646550,241.464190,-0.588218,-122.976702,-0.887262,-50.639551
106.000000,17.663170,242.465770,-0.588772,-123.486803,-0.888608,-50.781190
106.100000,17.679920,243.515470,-0.589331,-124.021410,-0.889967,-50.931790
106.200000,17.696600,244.543470,-0.589887,-124.544967,-0.891322,-51.077551
106.300000,17.713320,245.638260,-0.590444,-125.102539,-0.892682,-51.236495
106.400000,17.729920,246.679930,-0.590997,-125.633057,-0.894034,-51.384255
106.500000,17.746610,247.771180,-0.591554,-126.188826,-0.895395,-51.541363
106.600000,17.763260,248.842160,-0.592109,-126.734271,-0.896754,-51.693811
106.700000,17.779960,249.895110,-0.592665,-127.270534,-0.898120,-51.841701
106.800000,17.796620,250.955540,-0.593221,-127.810607,-0.899484,-51.990714
106.900000,17.813260,252.066670,-0.593775,-128.376501,-0.900849,-52.149701
107.000000,17.829910,253.139850,-0.594330,-128.923067,-0.902216,-52.300178
107.100000,17.846630,254.248570,-0.594888,-129.487733,-0.903591,-52.457078
107.200000,17.863270,255.368300,-0.595442,-130.058007,-0.904961,-52.615964
107.300000,17.879850,256.434970,-0.595995,-130.601258,-0.906328,-52.763561
107.400000,17.896550,257.571140,-0.596552,-131.179904,-0.907707,-52.924314
107.500000,17.913210,258.694150,-0.597107,-131.751849,-0.909084,-53.081898
107.600000,17.929920,259.863650,-0.597664,-132.347470,-0.910468,-53.248152
107.700000,17.946550,260.978270,-0.598218,-132.915141,-0.911846,-53.402867
107.800000,17.963230,262.143770,-0.598774,-133.508726,-0.913231,-53.567127
107.900000,17.979920,263.319270,-0.599331,-134.107403,-0.914619,-53.732724
108.000000,17.996630,264.495940,-0.599888,-134.706676,-0.916010,-53.897802
108.100000,18.013260,265.641540,-0.600442,-135.290125,-0.917396,-54.056252
108.200000,18.029900,266.839200,-0.600997,-135.900089,-0.918786,-54.224588
108.300000,18.046600,268.024900,-0.601553,-136.503961,-0.920182,-54.389548
108.400000,18.063300,269.215610,-0.602110,-137.110384,-0.921580,-54.554851
108.500000,18.079970,270.437620,-0.602666,-137.732749,-0.922977,-54.725950
108.600000,18.096530,271.623900,-0.603218,-138.336916,-0.924367,-54.889644
108.700000,18.113250,272.828800,-0.603775,-138.950567,-0.925773,-55.055688
108.800000,18.129940,274.058810,-0.604331,-139.577006,-0.927178,-55.226248
108.900000,18.146590,275.294130,-0.604886,-140.206149,-0.928582,-55.397366
109.000000,18.163190,276.511380,-0.605440,-140.826089,-0.929983,-55.564389
109.100000,18.179920,277.780210,-0.605997,-141.472299,-0.931398,-55.740463
109.200000,18.196600,279.023040,-0.606553,-142.105267,-0.932810,-55.910844
109.300000,18.213280,280.264650,-0.607109,-142.737614,-0.934224,-56.080276
109.400000,18.229890,281.523190,-0.607663,-143.378583,-0.935634,-56.252723
109.500000,18.246510,282.818660,-0.608217,-144.038361,-0.937047,-56.431781
109.600000,18.263220,284.115300,-0.608774,-144.698734,-0.938470,-56.609907
109.700000,18.279910,285.394230,-0.609330,-145.350088,-0.939893,-56.783870
109.800000,18.296630,286.689270,-0.609888,-146.009646,-0.941321,-56.960164
109.900000,18.313240,287.977510,-0.610441,-146.665741,-0.942741,-57.134911
110.000000,18.329920,289.280610,-0.610997,-147.329405,-0.944169,-57.311531
110.100000,18.346620,290.630740,-0.611554,-148.017020,-0.945601,-57.496620
110.200000,18.363300,291.938660,-0.612110,-148.683139,-0.947033,-57.672703
110.300000,18.379950,293.317780,-0.612665,-149.385519,-0.948465,-57.862240
110.400000,18.396630,294.631840,-0.613221,-150.054764,-0.949902,-58.038032
110.500000,18.413310,296.002780,-0.613777,-150.752978,-0.951340,-58.224267
110.600000,18.429970,297.361270,-0.614332,-151.444851,-0.952779,-58.407382
110.700000,18.446650,298.743530,-0.614888,-152.148830,-0.954222,-58.594290
110.800000,18.463230,300.126860,-0.615441,-152.853355,-0.955658,-58.781133
110.900000,18.479930,301.547180,-0.615998,-153.576718,-0.957107,-58.973818
111.000000,18.496590,302.915340,-0.616553,-154.273516,-0.958554,-59.155717
111.100000,18.513280,304.298280,-0.617109,-154.977841,-0.960006,-59.339569
111.200000,18.529890,305.773410,-0.617663,-155.729119,-0.961453,-59.541004
111.300000,18.546580,307.204710,-0.618219,-156.458074,-0.962909,-59.732668
111.400000,18.563300,308.629390,-0.618777,-157.183658,-0.964370,-59.922078
111.500000,18.579960,310.094390,-0.619332,-157.929776,-0.965828,-60.118812
111.600000,18.596540,311.542510,-0.619885,-158.667297,-0.967281,-60.311873
111.700000,18.613200,312.992030,-0.620440,-159.405532,-0.968743,-60.503964
111.800000,18.629920,314.508390,-0.620997,-160.177808,-0.970212,-60.707816
111.900000,18.646560,315.951450,-0.621552,-160.912752,-0.971677,-60.897109
112.000000,18.663290,317.500760,-0.622110,-161.701809,-0.973151,-61.105551
112.100000,18.679900,318.994450,-0.622663,-162.462539,-0.974617,-61.303073
112.200000,18.696540,320.526430,-0.623218,-163.242770,-0.976089,-61.506937
112.300000,18.713240,322.041020,-0.623775,-164.014145,-0.977567,-61.706276
112.400000,18.729960,323.581330,-0.624332,-164.798618,-0.979050,-61.909567
112.500000,18.746570,325.053250,-0.624886,-165.548261,-0.980524,-62.099525
112.600000,18.763240,326.605220,-0.625441,-166.338673,-0.982007,-62.303591
112.700000,18.780000,328.247800,-0.626000,-167.175232,-0.983499,-62.523537
112.800000,18.796610,329.799500,-0.626554,-167.965506,-0.984981,-62.726102
112.900000,18.813180,331.330470,-0.627106,-168.745223,-0.986461,-62.924081
113.000000,18.829880,332.920230,-0.627663,-169.554881,-0.987955,-63.131612
113.100000,18.846540,334.514370,-0.628218,-170.366770,-0.989448,-63.339298
113.200000,18.863230,336.158390,-0.628774,-171.204062,-0.990945,-63.555342
113.300000,18.879930,337.835880,-0.629331,-172.058401,-0.992446,-63.776715
113.400000,18.896560,339.474300,-0.629885,-172.892841,-0.993942,-63.990176
113.500000,18.913220,341.077360,-0.630441,-173.709273,-0.995444,-64.195883
113.600000,18.929930,342.760830,-0.630998,-174.566657,-0.996952,-64.415504
113.700000,18.946620,344.434570,-0.631554,-175.419086,-0.998461,-64.632461
113.800000,18.963230,346.081730,-0.632108,-176.257978,-0.999965,-64.843959
113.900000,18.979880,347.767060,-0.632663,-177.116309,-1.001475,-65.061433
114.000000,18.996590,349.511630,-0.633220,-178.004811,-1.002992,-65.288664
114.100000,19.013280,351.195100,-0.633776,-178.862196,-1.004510,-65.503629
114.200000,19.029920,352.893890,-0.634331,-179.727382,-1.006026,-65.720792
114.300000,19.046560,354.630190,-0.634885,-180.611673,-1.007544,-65.943971
114.400000,19.063220,356.358180,-0.635441,-181.491731,-1.009066,-66.164504
114.500000,19.079880,358.147090,-0.635996,-182.402815,-1.010590,-66.395354
114.600000,19.096580,359.917570,-0.636553,-183.304513,-1.012121,-66.621537
114.700000,19.113240,361.667850,-0.637108,-184.195923,-1.013650,-66.843227
114.800000,19.129890,363.505310,-0.637663,-185.131734,-1.015181,-67.080077
114.900000,19.146590,365.333250,-0.638220,-186.062696,-1.016718,-67.313824
115.000000,19.163300,367.136630,-0.638777,-186.981150,-1.018259,-67.541954
115.100000,19.179890,368.909610,-0.639330,-187.884122,-1.019791,-67.764229
115.200000,19.196540,370.749420,-0.639885,-188.821129,-1.021331,-67.997384
115.300000,19.213240,372.585750,-0.640441,-189.756364,-1.022878,-68.228545
115.400000,19.229940,374.510620,-0.640998,-190.736693,-1.024427,-68.474854
115.500000,19.246560,376.350250,-0.641552,-191.673608,-1.025972,-68.705022
115.600000,19.263220,378.254700,-0.642107,-192.643537,-1.027522,-68.945709
115.700000,19.279920,380.167690,-0.642664,-193.617815,-1.029079,-69.186615
115.800000,19.296570,382.043150,-0.643219,-194.572979,-1.030633,-69.419942
115.900000,19.313250,384.005040,-0.643775,-195.572161,-1.032193,-69.667693
116.000000,19.329910,385.908290,-0.644330,-196.541478,-1.033753,-69.903842
116.100000,19.346610,387.808720,-0.644887,-197.509359,-1.035319,-70.138141
116.200000,19.363320,389.800780,-0.645444,-198.523907,-1.036889,-70.387842
116.300000,19.379990,391.766330,-0.646000,-199.524953,-1.038457,-70.631900
116.400000,19.396510,393.706330,-0.646550,-200.512987,-1.040014,-70.871249
116.500000,19.413200,395.769930,-0.647107,-201.563970,-1.041589,-71.130581
116.600000,19.429900,397.827820,-0.647663,-202.612045,-1.043168,-71.387653
116.700000,19.446620,399.864990,-0.648221,-203.649567,-1.044751,-71.639709
116.800000,19.463230,401.868530,-0.648774,-204.669962,-1.046326,-71.885344
116.900000,19.479890,403.917820,-0.649330,-205.713656,-1.047909,-72.137676
117.000000,19.496590,405.990780,-0.649886,-206.769406,-1.049497,-72.392795
117.100000,19.513260,408.136870,-0.650442,-207.862401,-1.051086,-72.659965
117.200000,19.529940,410.274630,-0.650998,-208.951153,-1.052678,-72.924370
117.300000,19.546580,412.328980,-0.651553,-209.997425,-1.054268,-73.173043
117.400000,19.563250,414.482120,-0.652108,-211.094010,-1.055864,-73.437847
117.500000,19.579890,416.624390,-0.652663,-212.185059,-1.057460,-73.699722
117.600000,19.596580,418.767970,-0.653219,-213.276776,-1.059063,-73.960262
117.700000,19.613190,420.987950,-0.653773,-214.407402,-1.060661,-74.233632
117.800000,19.629860,423.116580,-0.654329,-215.491505,-1.062267,-74.489236
117.900000,19.646560,425.320010,-0.654885,-216.613702,-1.063879,-74.756566
118.000000,19.663270,427.572940,-0.655442,-217.761110,-1.065494,-75.031260
118.100000,19.679910,429.775050,-0.655997,-218.882636,-1.067105,-75.296283
118.200000,19.696540,432.126250,-0.656551,-220.080092,-1.068718,-75.586214
118.300000,19.713210,434.345890,-0.657107,-221.210545,-1.070337,-75.851548
118.400000,19.729900,436.645110,-0.657663,-222.381528,-1.071961,-76.129351
118.500000,19.746610,439.050840,-0.658220,-223.606757,-1.073589,-76.424243
118.600000,19.763220,441.346010,-0.658774,-224.775677,-1.075210,-76.699305
118.700000,19.779880,443.717990,-0.659329,-225.983717,-1.076839,-76.986023
118.800000,19.796570,446.106750,-0.659886,-227.200302,-1.078473,-77.274079
118.900000,19.813290,448.517760,-0.660443,-228.428219,-1.080113,-77.564401
119.000000,19.829940,450.913450,-0.660998,-229.648334,-1.081749,-77.851245
119.100000,19.846580,453.327670,-0.661553,-230.877886,-1.083387,-78.140005
119.200000,19.863260,455.768280,-0.662109,-232.120879,-1.085031,-78.431633
119.300000,19.879960,458.210910,-0.662665,-233.364900,-1.086680,-78.722071
119.400000,19.896620,460.717380,-0.663221,-234.641435,-1.088327,-79.022386
119.500000,19.913220,463.178010,-0.663774,-235.894623,-1.089972,-79.313906
119.600000,19.929920,465.671170,-0.664331,-237.164379,-1.091629,-79.608809
119.700000,19.946570,468.212340,-0.664886,-238.458587,-1.093284,-79.910890
119.800000,19.963200,470.780180,-0.665440,-239.766377,-1.094939,-80.216239
119.900000,19.979830,473.299650,-0.665994,-241.049532,-1.096597,-80.511910
120.000000,19.996550,475.937900,-0.666552,-242.393182,-1.098267,-80.825603
120.021000,20.000040,476.472080,-0.666668,-242.665238,-1.098616,-80.888089
