Repository: abubakardawood/tissue-phantom-material-database

Title:
A Database of Silicone Phantom Materials for Modeling Human Tissue Mechanics Across Varying Stiffnesses

Description:
This dataset contains processed mechanical compression test data for soft silicone phantoms
fabricated using Ecoflex (Smooth-On) with varying base materials and thinner concentrations.
The dataset provides force–compression measurements together with derived engineering and
true stress–strain quantities, intended for mechanical characterization, constitutive model
fitting, and the design of tissue-equivalent phantoms.

All files in this dataset are processed outputs generated from raw experimental measurements.
The raw data files are not included in this archive.

File: data/EF50_50T/EF50_50T_B3.csv (part 2 of 2)
Speed (mm/min): 10;
Machine: INSTRON 5900;
Load cell: 10kN;
Time (s),Compression (mm),Load (N),Engineering Strain [-],Engineering Stress (kPa),True Strain [-],True Stress (kPa)
57.100000,9.513210,51.958200,-0.317107,-26.462094,-0.381417,-18.070779
57.200000,9.529850,52.102250,-0.317662,-26.535458,-0.382230,-18.106160
57.300000,9.546560,52.235190,-0.318219,-26.603164,-0.383046,-18.137540
57.400000,9.563250,52.349930,-0.318775,-26.661600,-0.383863,-18.162549
57.500000,9.579940,52.484330,-0.319331,-26.730050,-0.384680,-18.194307
57.600000,9.596570,52.636470,-0.319886,-26.807534,-0.385494,-18.232188
57.700000,9.613220,52.774810,-0.320441,-26.877990,-0.386311,-18.265189
57.800000,9.629890,52.888000,-0.320996,-26.935637,-0.387129,-18.289396
57.900000,9.646600,53.035260,-0.321553,-27.010636,-0.387949,-18.325276
58.000000,9.663270,53.205550,-0.322109,-27.097364,-0.388769,-18.369059
58.100000,9.679870,53.318400,-0.322662,-27.154838,-0.389585,-18.392995
58.200000,9.696550,53.441690,-0.323218,-27.217629,-0.390407,-18.420392
58.300000,9.713260,53.607470,-0.323775,-27.302060,-0.391230,-18.462327
58.400000,9.729920,53.752090,-0.324331,-27.375715,-0.392051,-18.496931
58.500000,9.746520,53.862230,-0.324884,-27.431808,-0.392871,-18.519653
58.600000,9.763230,54.012250,-0.325441,-27.508213,-0.393696,-18.555913
58.700000,9.779920,54.198990,-0.325997,-27.603319,-0.394521,-18.604711
58.800000,9.796600,54.288170,-0.326553,-27.648738,-0.395346,-18.619950
58.900000,9.813270,54.434300,-0.327109,-27.723161,-0.396172,-18.654666
59.000000,9.829900,54.565800,-0.327663,-27.790134,-0.396996,-18.684326
59.100000,9.846550,54.717190,-0.328218,-27.867236,-0.397822,-18.720698
59.200000,9.863260,54.856950,-0.328775,-27.938415,-0.398651,-18.752953
59.300000,9.879880,55.046920,-0.329329,-28.035166,-0.399477,-18.802364
59.400000,9.896530,55.162440,-0.329884,-28.094000,-0.400305,-18.826230
59.500000,9.913300,55.296460,-0.330443,-28.162256,-0.401139,-18.856226
59.600000,9.929960,55.458320,-0.330999,-28.244690,-0.401969,-18.895736
59.700000,9.946630,55.581120,-0.331554,-28.307232,-0.402800,-18.921847
59.800000,9.963230,55.716460,-0.332108,-28.376160,-0.403628,-18.952220
59.900000,9.979950,55.881010,-0.332665,-28.459965,-0.404463,-18.992331
60.000000,9.996620,56.012030,-0.333221,-28.526693,-0.405296,-19.021009
60.100000,10.013300,56.187610,-0.333777,-28.616115,-0.406130,-19.064723
60.200000,10.029870,56.314810,-0.334329,-28.680897,-0.406960,-19.092042
60.300000,10.046560,56.488610,-0.334885,-28.769413,-0.407796,-19.134958
60.400000,10.063230,56.613060,-0.335441,-28.832795,-0.408632,-19.161093
60.500000,10.079950,56.783770,-0.335998,-28.919737,-0.409471,-19.202753
60.600000,10.096630,56.900260,-0.336554,-28.979064,-0.410308,-19.226035
60.700000,10.113250,57.090710,-0.337108,-29.076060,-0.411144,-19.274278
60.800000,10.129950,57.234360,-0.337665,-29.149220,-0.411984,-19.306549
60.900000,10.146650,57.359060,-0.338222,-29.212729,-0.412825,-19.332351
61.000000,10.163320,57.513000,-0.338777,-29.291130,-0.413665,-19.367959
61.100000,10.179920,57.656460,-0.339331,-29.364194,-0.414502,-19.400022
61.200000,10.196630,57.800620,-0.339888,-29.437614,-0.415345,-19.432132
61.300000,10.213280,57.942360,-0.340443,-29.509802,-0.416186,-19.463406
61.400000,10.229960,58.130660,-0.340999,-29.605702,-0.417030,-19.510197
61.500000,10.246610,58.255530,-0.341554,-29.669298,-0.417872,-19.535640
61.600000,10.263260,58.419240,-0.342109,-29.752675,-0.418716,-19.574027
61.700000,10.279930,58.607060,-0.342664,-29.848331,-0.419560,-19.620372
61.800000,10.296630,58.739430,-0.343221,-29.915746,-0.420408,-19.648034
61.900000,10.313310,58.853210,-0.343777,-29.973694,-0.421255,-19.669427
62.000000,10.329880,59.034700,-0.344329,-30.066126,-0.422097,-19.713477
62.100000,10.346590,59.153820,-0.344886,-30.126793,-0.422947,-19.736474
62.200000,10.363300,59.343330,-0.345443,-30.223310,-0.423797,-19.782869
62.300000,10.379980,59.451660,-0.345999,-30.278482,-0.424647,-19.802147
62.400000,10.396510,59.626690,-0.346550,-30.367624,-0.425490,-19.843714
62.500000,10.413190,59.827450,-0.347106,-30.469870,-0.426341,-19.893585
62.600000,10.429860,59.945060,-0.347662,-30.529768,-0.427192,-19.915728
62.700000,10.446570,60.110540,-0.348219,-30.614047,-0.428047,-19.953654
62.800000,10.463240,60.244570,-0.348775,-30.682308,-0.428900,-19.981096
62.900000,10.479870,60.395620,-0.349329,-30.759237,-0.429751,-20.014143
63.000000,10.496570,60.579370,-0.349886,-30.852820,-0.430607,-20.057860
63.100000,10.513270,60.710610,-0.350442,-30.919660,-0.431464,-20.084102
63.200000,10.530010,60.872550,-0.351000,-31.002135,-0.432323,-20.120375
63.300000,10.546580,61.078550,-0.351553,-31.107050,-0.433174,-20.171284
63.400000,10.563260,61.201410,-0.352109,-31.169622,-0.434032,-20.194528
63.500000,10.579970,61.393430,-0.352666,-31.267417,-0.434892,-20.240473
63.600000,10.596630,61.524650,-0.353221,-31.334247,-0.435751,-20.266333
63.700000,10.613220,61.691590,-0.353774,-31.419269,-0.436606,-20.303948
63.800000,10.629890,61.841920,-0.354330,-31.495831,-0.437466,-20.335924
63.900000,10.646560,62.016880,-0.354885,-31.584938,-0.438327,-20.375907
64.000000,10.663200,62.199260,-0.355440,-31.677823,-0.439187,-20.418258
64.100000,10.679860,62.346120,-0.355995,-31.752618,-0.440049,-20.448834
64.200000,10.696500,62.497620,-0.356550,-31.829776,-0.440911,-20.480870
64.300000,10.713240,62.674480,-0.357108,-31.919851,-0.441779,-20.521017
64.400000,10.729930,62.844650,-0.357664,-32.006517,-0.442644,-20.558928
64.500000,10.746610,62.966020,-0.358220,-32.068331,-0.443510,-20.580803
64.600000,10.763220,63.156740,-0.358774,-32.165464,-0.444373,-20.625332
64.700000,10.779880,63.326290,-0.359329,-32.251815,-0.445240,-20.662792
64.800000,10.796590,63.516490,-0.359886,-32.348683,-0.446110,-20.706834
64.900000,10.813280,63.674180,-0.360443,-32.428994,-0.446979,-20.740201
65.000000,10.829890,63.843180,-0.360996,-32.515065,-0.447845,-20.777245
65.100000,10.846550,64.032010,-0.361552,-32.611235,-0.448715,-20.820589
65.200000,10.863250,64.170720,-0.362108,-32.681879,-0.449587,-20.847498
65.300000,10.879920,64.321570,-0.362664,-32.758707,-0.450458,-20.878303
65.400000,10.896590,64.510030,-0.363220,-32.854688,-0.451331,-20.921219
65.500000,10.913270,64.697320,-0.363776,-32.950075,-0.452204,-20.963639
65.600000,10.929940,64.837130,-0.364331,-33.021279,-0.453078,-20.990592
65.700000,10.946620,64.990700,-0.364887,-33.099492,-0.453953,-21.021906
65.800000,10.963300,65.192920,-0.365443,-33.202482,-0.454829,-21.068856
65.900000,10.979880,65.337490,-0.365996,-33.276110,-0.455700,-21.097187
66.000000,10.996510,65.533440,-0.366550,-33.375907,-0.456575,-21.141957
66.100000,11.013210,65.692940,-0.367107,-33.457140,-0.457454,-21.174789
66.200000,11.029930,65.860650,-0.367664,-33.542554,-0.458335,-21.210153
66.300000,11.046530,66.061770,-0.368218,-33.644983,-0.459210,-21.256306
66.400000,11.063230,66.209290,-0.368774,-33.720115,-0.460092,-21.285002
66.500000,11.079920,66.396710,-0.369331,-33.815567,-0.460974,-21.326441
66.600000,11.096660,66.610150,-0.369889,-33.924271,-0.461859,-21.376068
66.700000,11.113260,66.769920,-0.370442,-34.005641,-0.462737,-21.408523
66.800000,11.129880,66.887250,-0.370996,-34.065397,-0.463618,-21.427271
66.900000,11.146590,67.071160,-0.371553,-34.159061,-0.464504,-21.467160
67.000000,11.163280,67.286560,-0.372109,-34.268764,-0.465389,-21.517037
67.100000,11.179980,67.463130,-0.372666,-34.358690,-0.466276,-21.554374
67.200000,11.196580,67.623230,-0.373219,-34.440228,-0.467159,-21.586469
67.300000,11.213170,67.776340,-0.373772,-34.518207,-0.468041,-21.616256
67.400000,11.229910,67.995010,-0.374330,-34.629574,-0.468933,-21.666674
67.500000,11.246600,68.175470,-0.374887,-34.721482,-0.469822,-21.704861
67.600000,11.263250,68.333400,-0.375442,-34.801915,-0.470711,-21.735826
67.700000,11.279880,68.539610,-0.375996,-34.906937,-0.471599,-21.782068
67.800000,11.296570,68.730520,-0.376552,-35.004166,-0.472490,-21.823266
67.900000,11.313280,68.928860,-0.377109,-35.105180,-0.473384,-21.866689
68.000000,11.329910,69.050080,-0.377664,-35.166917,-0.474275,-21.885650
68.100000,11.346540,69.244480,-0.378218,-35.265924,-0.475166,-21.927717
68.200000,11.363260,69.458260,-0.378775,-35.374801,-0.476062,-21.975699
68.300000,11.379910,69.620060,-0.379330,-35.457205,-0.476956,-22.007212
68.400000,11.396560,69.828700,-0.379885,-35.563465,-0.477851,-22.053426
68.500000,11.413230,70.042240,-0.380441,-35.672220,-0.478747,-22.101045
68.600000,11.429890,70.216500,-0.380996,-35.760970,-0.479644,-22.136171
68.700000,11.446590,70.387610,-0.381553,-35.848115,-0.480544,-22.170159
68.800000,11.463300,70.563800,-0.382110,-35.937848,-0.481445,-22.205637
68.900000,11.479910,70.753620,-0.382664,-36.034523,-0.482341,-22.245420
69.000000,11.496590,70.942140,-0.383220,-36.130535,-0.483242,-22.284604
69.100000,11.513270,71.171730,-0.383776,-36.247464,-0.484144,-22.336570
69.200000,11.529960,71.347830,-0.384332,-36.337151,-0.485047,-22.371621
69.300000,11.546590,71.513730,-0.384886,-36.421644,-0.485948,-22.403451
69.400000,11.563200,71.712040,-0.385440,-36.522642,-0.486849,-22.445355
69.500000,11.579890,71.928800,-0.385996,-36.633037,-0.487754,-22.492819
69.600000,11.596580,72.110540,-0.386553,-36.725596,-0.488661,-22.529219
69.700000,11.613260,72.302020,-0.387109,-36.823116,-0.489568,-22.568569
69.800000,11.629910,72.502870,-0.387664,-36.925408,-0.490474,-22.610769
69.900000,11.646600,72.666470,-0.388220,-37.008729,-0.491383,-22.641200
70.000000,11.663250,72.846890,-0.388775,-37.100616,-0.492290,-22.676824
70.100000,11.680000,73.046150,-0.389333,-37.202099,-0.493204,-22.718082
70.200000,11.696600,73.267820,-0.389887,-37.314994,-0.494111,-22.766376
70.300000,11.713190,73.456590,-0.390440,-37.411134,-0.495017,-22.804343
70.400000,11.729880,73.663570,-0.390996,-37.516548,-0.495930,-22.847728
70.500000,11.746570,73.863240,-0.391552,-37.618239,-0.496844,-22.888730
70.600000,11.763210,74.095010,-0.392107,-37.736279,-0.497756,-22.939620
70.700000,11.779820,74.286250,-0.392661,-37.833676,-0.498668,-22.977880
70.800000,11.796580,74.478760,-0.393219,-37.931721,-0.499588,-23.016235
70.900000,11.813220,74.672150,-0.393774,-38.030214,-0.500502,-23.054904
71.000000,11.829920,74.871990,-0.394331,-38.131991,-0.501421,-23.095378
71.100000,11.846550,75.101920,-0.394885,-38.249094,-0.502337,-23.145100
71.200000,11.863260,75.307400,-0.395442,-38.353744,-0.503258,-23.187063
71.300000,11.879910,75.493900,-0.395997,-38.448728,-0.504176,-23.223147
71.400000,11.896640,75.716150,-0.396555,-38.561919,-0.505100,-23.270010
71.500000,11.913280,75.907800,-0.397109,-38.659525,-0.506019,-23.307467
71.600000,11.929890,76.115550,-0.397663,-38.765331,-0.506938,-23.349793
71.700000,11.946600,76.365590,-0.398220,-38.892676,-0.507863,-23.404834
71.800000,11.963320,76.539930,-0.398777,-38.981466,-0.508790,-23.436541
71.900000,11.979950,76.701160,-0.399332,-39.063580,-0.509712,-23.464256
72.000000,11.996540,76.947820,-0.399885,-39.189203,-0.510633,-23.518042
72.100000,12.013250,77.168560,-0.400442,-39.301625,-0.511562,-23.563617
72.200000,12.029930,77.359730,-0.400998,-39.398987,-0.512490,-23.600085
72.300000,12.046610,77.581390,-0.401554,-39.511877,-0.513418,-23.645738
72.400000,12.063240,77.815410,-0.402108,-39.631063,-0.514345,-23.695095
72.500000,12.079930,77.993990,-0.402664,-39.722013,-0.515276,-23.727375
72.600000,12.096590,78.222860,-0.403220,-39.838575,-0.516206,-23.774878
72.700000,12.113280,78.434350,-0.403776,-39.946286,-0.517139,-23.816935
72.800000,12.129950,78.653820,-0.404332,-40.058062,-0.518071,-23.861319
72.900000,12.146550,78.836590,-0.404885,-40.151146,-0.519001,-23.894549
73.000000,12.163200,79.077630,-0.405440,-40.273906,-0.519934,-23.945254
73.100000,12.179890,79.296170,-0.405996,-40.385208,-0.520870,-23.988961
73.200000,12.196590,79.487150,-0.406553,-40.482473,-0.521807,-24.024202
73.300000,12.213220,79.759820,-0.407107,-40.621343,-0.522742,-24.084096
73.400000,12.229940,79.981490,-0.407665,-40.734238,-0.523682,-24.128329
73.500000,12.246580,80.191470,-0.408219,-40.841180,-0.524619,-24.169021
73.600000,12.263320,80.394690,-0.408777,-40.944679,-0.525563,-24.207423
73.700000,12.279910,80.673810,-0.409330,-41.086834,-0.526498,-24.268747
73.800000,12.296550,80.863480,-0.409885,-41.183432,-0.527438,-24.302961
73.900000,12.313230,81.070800,-0.410441,-41.289019,-0.528380,-24.342313
74.000000,12.329970,81.303900,-0.410999,-41.407736,-0.529327,-24.389198
74.100000,12.346650,81.559610,-0.411555,-41.537968,-0.530272,-24.442810
74.200000,12.363210,81.752200,-0.412107,-41.636054,-0.531210,-24.477544
74.300000,12.379880,81.996640,-0.412663,-41.760546,-0.532156,-24.527528
74.400000,12.396520,82.239120,-0.413217,-41.884040,-0.533101,-24.576829
74.500000,12.413240,82.418690,-0.413775,-41.975494,-0.534051,-24.607098
74.600000,12.429830,82.658390,-0.414328,-42.097572,-0.534995,-24.655383
74.700000,12.446560,82.920050,-0.414885,-42.230835,-0.535947,-24.709881
74.800000,12.463240,83.126560,-0.415441,-42.336009,-0.536898,-24.747881
74.900000,12.479910,83.373030,-0.415997,-42.461536,-0.537849,-24.797664
75.000000,12.496550,83.594910,-0.416552,-42.574538,-0.538799,-24.840043
75.100000,12.513210,83.847220,-0.417107,-42.703038,-0.539752,-24.891302
75.200000,12.529920,84.070330,-0.417664,-42.816667,-0.540708,-24.933687
75.300000,12.546590,84.316760,-0.418220,-42.942173,-0.541662,-24.982912
75.400000,12.563280,84.534080,-0.418776,-43.052853,-0.542619,-25.023352
75.500000,12.579890,84.754220,-0.419330,-43.164970,-0.543572,-25.064617
75.600000,12.596580,85.004240,-0.419886,-43.292304,-0.544531,-25.114472
75.700000,12.613280,85.304730,-0.420443,-43.445342,-0.545491,-25.179067
75.800000,12.629950,85.516980,-0.420998,-43.553440,-0.546450,-25.217515
75.900000,12.646570,85.752800,-0.421552,-43.673542,-0.547407,-25.262859
76.000000,12.663200,85.992980,-0.422107,-43.795865,-0.548366,-25.309338
76.100000,12.679940,86.172550,-0.422665,-43.887319,-0.549332,-25.337700
76.200000,12.696600,86.487080,-0.423220,-44.047508,-0.550294,-25.405722
76.300000,12.713250,86.766500,-0.423775,-44.189816,-0.551257,-25.463276
76.400000,12.729900,86.958380,-0.424330,-44.287539,-0.552221,-25.495008
76.500000,12.746560,87.244060,-0.424885,-44.433035,-0.553186,-25.554090
76.600000,12.763230,87.468390,-0.425441,-44.547285,-0.554152,-25.595044
76.700000,12.779920,87.707810,-0.425997,-44.669221,-0.555121,-25.640252
76.800000,12.796590,87.958190,-0.426553,-44.796738,-0.556090,-25.688555
76.900000,12.813270,88.255980,-0.427109,-44.948402,-0.557060,-25.750535
77.000000,12.829950,88.473650,-0.427665,-45.059260,-0.558031,-25.788992
77.100000,12.846660,88.791260,-0.428222,-45.221017,-0.559004,-25.856383
77.200000,12.863240,89.009280,-0.428775,-45.332054,-0.559972,-25.894818
77.300000,12.879870,89.271890,-0.429329,-45.465800,-0.560942,-25.946014
77.400000,12.896580,89.496090,-0.429886,-45.579984,-0.561919,-25.985787
77.500000,12.913280,89.796270,-0.430443,-45.732865,-0.562896,-26.047489
77.600000,12.929910,90.027660,-0.430997,-45.850711,-0.563870,-26.089192
77.700000,12.946550,90.281750,-0.431552,-45.980118,-0.564845,-26.137321
77.800000,12.963250,90.546310,-0.432108,-46.114857,-0.565825,-26.188243
77.900000,12.979900,90.827970,-0.432663,-46.258305,-0.566802,-26.244033
78.000000,12.996590,91.042400,-0.433220,-46.367514,-0.567783,-26.280195
78.100000,13.013250,91.337230,-0.433775,-46.517669,-0.568764,-26.339467
78.200000,13.029920,91.594800,-0.434331,-46.648849,-0.569746,-26.387823
78.300000,13.046620,91.832370,-0.434887,-46.769842,-0.570730,-26.430230
78.400000,13.063310,92.131700,-0.435444,-46.922290,-0.571715,-26.490276
78.500000,13.079910,92.408990,-0.435997,-47.063512,-0.572696,-26.543962
78.600000,13.096560,92.652710,-0.436552,-47.187638,-0.573680,-26.587780
78.700000,13.113270,92.921730,-0.437109,-47.324648,-0.574669,-26.638619
78.800000,13.129920,93.209800,-0.437664,-47.471361,-0.575656,-26.694855
78.900000,13.146560,93.518490,-0.438219,-47.628576,-0.576643,-26.756845
79.000000,13.163230,93.751190,-0.438774,-47.747089,-0.577632,-26.796892
79.100000,13.179900,94.005460,-0.439330,-47.876588,-0.578623,-26.842966
79.200000,13.196600,94.288500,-0.439887,-48.020739,-0.579616,-26.897056
79.300000,13.213280,94.603700,-0.440443,-48.181269,-0.580609,-26.960182
79.400000,13.229900,94.879940,-0.440997,-48.321957,-0.581600,-27.012135
79.500000,13.246560,95.153140,-0.441552,-48.461096,-0.582594,-27.063002
79.600000,13.263250,95.413160,-0.442108,-48.593523,-0.583590,-27.109922
79.700000,13.279970,95.695230,-0.442666,-48.737180,-0.584590,-27.162904
79.800000,13.296600,96.009400,-0.443220,-48.897186,-0.585585,-27.224975
79.900000,13.313230,96.274220,-0.443774,-49.032058,-0.586581,-27.272889
80.000000,13.329900,96.563420,-0.444330,-49.179346,-0.587581,-27.327487
80.100000,13.346610,96.838200,-0.444887,-49.319290,-0.588584,-27.377779
80.200000,13.363220,97.111930,-0.445441,-49.458700,-0.589581,-27.427784
80.300000,13.379880,97.393280,-0.445996,-49.601990,-0.590583,-27.479701
80.400000,13.396640,97.691800,-0.446555,-49.754025,-0.591592,-27.536133
80.500000,13.413330,98.003680,-0.447111,-49.912864,-0.592598,-27.596274
80.600000,13.429940,98.275180,-0.447665,-50.051138,-0.593600,-27.645012
80.700000,13.446580,98.568230,-0.448219,-50.200387,-0.594605,-27.699603
80.800000,13.463260,98.899020,-0.448775,-50.368857,-0.595613,-27.764557
80.900000,13.479910,99.166570,-0.449330,-50.505119,-0.596620,-27.811637
81.000000,13.496630,99.454970,-0.449888,-50.652000,-0.597633,-27.864290
81.100000,13.513250,99.772010,-0.450442,-50.813467,-0.598640,-27.924964
81.200000,13.529850,100.048370,-0.450995,-50.954216,-0.599648,-27.974120
81.300000,13.546570,100.368230,-0.451552,-51.117120,-0.600663,-28.035065
81.400000,13.563270,100.672610,-0.452109,-51.272139,-0.601679,-28.091544
81.500000,13.579920,100.958320,-0.452664,-51.417650,-0.602692,-28.142731
81.600000,13.596550,101.281940,-0.453218,-51.582468,-0.603706,-28.204348
81.700000,13.613230,101.545080,-0.453774,-51.716485,-0.604723,-28.248871
81.800000,13.629920,101.869200,-0.454331,-51.881558,-0.605742,-28.310175
81.900000,13.646620,102.190680,-0.454887,-52.045286,-0.606763,-28.370545
82.000000,13.663240,102.487010,-0.455441,-52.196206,-0.607780,-28.423896
82.100000,13.679900,102.814380,-0.455997,-52.362934,-0.608800,-28.485611
82.200000,13.696560,103.107720,-0.456552,-52.512331,-0.609821,-28.537721
82.300000,13.713300,103.414240,-0.457110,-52.668440,-0.610849,-28.593169
82.400000,13.729910,103.743400,-0.457664,-52.836080,-0.611869,-28.654926
82.500000,13.746560,104.083920,-0.458219,-53.009505,-0.612893,-28.719560
82.600000,13.763260,104.378630,-0.458775,-53.159600,-0.613921,-28.771287
82.700000,13.779960,104.730010,-0.459332,-53.338556,-0.614950,-28.838450
82.800000,13.796610,104.990590,-0.459887,-53.471268,-0.615977,-28.880527
82.900000,13.813200,105.345050,-0.460440,-53.651793,-0.617001,-28.948362
83.000000,13.829940,105.671520,-0.460998,-53.818063,-0.618036,-29.008044
83.100000,13.846590,105.990750,-0.461553,-53.980646,-0.619066,-29.065717
83.200000,13.863270,106.337000,-0.462109,-54.156989,-0.620099,-29.130557
83.300000,13.879890,106.636750,-0.462663,-54.309651,-0.621130,-29.182585
83.400000,13.896540,106.959780,-0.463218,-54.474169,-0.622163,-29.240753
83.500000,13.913230,107.324810,-0.463774,-54.660077,-0.623200,-29.310136
83.600000,13.929930,107.636250,-0.464331,-54.818692,-0.624239,-29.364674
83.700000,13.946590,107.978510,-0.464886,-54.993004,-0.625276,-29.427508
83.800000,13.963250,108.301460,-0.465442,-55.157481,-0.626314,-29.484891
83.900000,13.979960,108.602100,-0.465999,-55.310595,-0.627357,-29.535932
84.000000,13.996660,108.948230,-0.466555,-55.486878,-0.628400,-29.599179
84.100000,14.013310,109.297330,-0.467110,-55.664673,-0.629441,-29.663129
84.200000,14.029880,109.605580,-0.467663,-55.821664,-0.630478,-29.715955
84.300000,14.046560,109.979900,-0.468219,-56.012303,-0.631523,-29.786297
84.400000,14.063240,110.304080,-0.468775,-56.177407,-0.632569,-29.842862
84.500000,14.079900,110.647760,-0.469330,-56.352441,-0.633615,-29.904550
84.600000,14.096550,111.009830,-0.469885,-56.536842,-0.634661,-29.971028
84.700000,14.113220,111.377270,-0.470441,-56.723978,-0.635710,-30.038712
84.800000,14.129850,111.702910,-0.470995,-56.889825,-0.636757,-30.095002
84.900000,14.146580,112.069270,-0.471553,-57.076411,-0.637812,-30.161877
85.000000,14.163230,112.371750,-0.472108,-57.230462,-0.638863,-30.211522
85.100000,14.179880,112.788600,-0.472663,-57.442762,-0.639915,-30.291713
85.200000,14.196570,113.124940,-0.473219,-57.614059,-0.640970,-30.349992
85.300000,14.213270,113.475520,-0.473776,-57.792608,-0.642028,-30.411876
85.400000,14.229950,113.809220,-0.474332,-57.962560,-0.643085,-30.469082
85.500000,14.246510,114.194280,-0.474884,-58.158669,-0.644135,-30.540067
85.600000,14.263220,114.564090,-0.475441,-58.347012,-0.645197,-30.606470
85.700000,14.279910,114.909720,-0.475997,-58.523040,-0.646258,-30.666248
85.800000,14.296600,115.282180,-0.476553,-58.712732,-0.647320,-30.732984
85.900000,14.313240,115.686060,-0.477108,-58.918427,-0.648380,-30.807974
86.000000,14.329920,116.039180,-0.477664,-59.098269,-0.649444,-30.869153
86.100000,14.346630,116.396130,-0.478221,-59.280062,-0.650511,-30.931092
86.200000,14.363300,116.772870,-0.478777,-59.471934,-0.651577,-30.998160
86.300000,14.379990,117.172810,-0.479333,-59.675622,-0.652645,-31.071127
86.400000,14.396590,117.512040,-0.479886,-59.848391,-0.653708,-31.127966
86.500000,14.413240,117.863440,-0.480441,-60.027357,-0.654776,-31.187734
86.600000,14.429920,118.257430,-0.480997,-60.228015,-0.655846,-31.258500
86.700000,14.446620,118.668110,-0.481554,-60.437172,-0.656919,-31.333410
86.800000,14.463230,119.035570,-0.482108,-60.624318,-0.657988,-31.396869
86.900000,14.479910,119.440610,-0.482664,-60.830603,-0.659062,-31.469881
87.000000,14.496560,119.842060,-0.483219,-61.035060,-0.660135,-31.541780
87.100000,14.513230,120.180070,-0.483774,-61.207207,-0.661211,-31.596731
87.200000,14.529880,120.581900,-0.484329,-61.411857,-0.662287,-31.668293
87.300000,14.546560,120.960210,-0.484885,-61.604529,-0.663366,-31.733396
87.400000,14.563290,121.382230,-0.485443,-61.819462,-0.664449,-31.809637
87.500000,14.579960,121.778940,-0.485999,-62.021505,-0.665529,-31.879136
87.600000,14.596650,122.159880,-0.486555,-62.215516,-0.666612,-31.944246
87.700000,14.613190,122.521400,-0.487106,-62.399637,-0.667687,-32.004378
87.800000,14.629890,122.973220,-0.487663,-62.629747,-0.668773,-32.087537
87.900000,14.646600,123.368970,-0.488220,-62.831300,-0.669860,-32.155803
88.000000,14.663270,123.797520,-0.488776,-63.049559,-0.670947,-32.232469
88.100000,14.679900,124.141080,-0.489330,-63.224533,-0.672032,-32.286872
88.200000,14.696560,124.579060,-0.489885,-63.447594,-0.673120,-32.365548
88.300000,14.713240,124.946700,-0.490441,-63.634832,-0.674210,-32.425680
88.400000,14.729930,125.415780,-0.490998,-63.873732,-0.675303,-32.511879
88.500000,14.746550,125.832600,-0.491552,-64.086017,-0.676392,-32.584429
88.600000,14.763200,126.240260,-0.492107,-64.293636,-0.677484,-32.654309
88.700000,14.779910,126.708020,-0.492664,-64.531865,-0.678581,-32.739360
88.800000,14.796590,127.049510,-0.493220,-64.705784,-0.679678,-32.791619
88.900000,14.813280,127.516380,-0.493776,-64.943559,-0.680776,-32.875988
89.000000,14.829890,127.931570,-0.494330,-65.155014,-0.681870,-32.946957
89.100000,14.846540,128.370440,-0.494885,-65.378528,-0.682968,-33.023697
89.200000,14.863240,128.766860,-0.495441,-65.580423,-0.684071,-33.089171
89.300000,14.879930,129.196180,-0.495998,-65.799074,-0.685174,-33.162887
89.400000,14.896570,129.636430,-0.496552,-66.023292,-0.686276,-33.239272
89.500000,14.913230,130.057070,-0.497108,-66.237522,-0.687379,-33.310342
89.600000,14.929930,130.504820,-0.497664,-66.465559,-0.688487,-33.388021
89.700000,14.946630,130.946720,-0.498221,-66.690617,-0.689595,-33.463951
89.800000,14.963260,131.362640,-0.498775,-66.902443,-0.690701,-33.533155
89.900000,14.979860,131.815350,-0.499329,-67.133006,-0.691805,-33.611572
90.000000,14.996560,132.244980,-0.499885,-67.351815,-0.692918,-33.683631
90.100000,15.013240,132.709550,-0.500441,-67.588419,-0.694030,-33.764380
90.200000,15.029910,133.160320,-0.500997,-67.817994,-0.695143,-33.841383
90.300000,15.046560,133.620480,-0.501552,-68.052352,-0.696256,-33.920559
90.400000,15.063230,134.075730,-0.502108,-68.284209,-0.697371,-33.998184
90.500000,15.079930,134.545490,-0.502664,-68.523455,-0.698490,-34.079158
90.600000,15.096640,134.997480,-0.503221,-68.753652,-0.699611,-34.155348
90.700000,15.113220,135.416230,-0.503774,-68.966920,-0.700724,-34.223179
90.800000,15.129870,135.855620,-0.504329,-69.190699,-0.701843,-34.295823
90.900000,15.146590,136.337860,-0.504886,-69.436302,-0.702968,-34.378862
91.000000,15.163330,136.809840,-0.505444,-69.676679,-0.704096,-34.458997
91.100000,15.179920,137.294070,-0.505997,-69.923296,-0.705214,-34.542295
91.200000,15.196570,137.751170,-0.506552,-70.156095,-0.706338,-34.618361
91.300000,15.213220,138.241240,-0.507107,-70.405685,-0.707464,-34.702446
91.400000,15.229880,138.694320,-0.507663,-70.636437,-0.708591,-34.776955
91.500000,15.246570,139.206820,-0.508219,-70.897451,-0.709722,-34.866019
91.600000,15.263230,139.640810,-0.508774,-71.118481,-0.710852,-34.935223
91.700000,15.279910,140.113270,-0.509330,-71.359102,-0.711984,-35.013747
91.800000,15.296580,140.622890,-0.509886,-71.618650,-0.713117,-35.101303
91.900000,15.313240,141.100940,-0.510441,-71.862119,-0.714251,-35.180723
92.000000,15.329850,141.582120,-0.510995,-72.107182,-0.715383,-35.260772
92.100000,15.346540,142.096220,-0.511551,-72.369011,-0.716521,-35.348547
92.200000,15.363250,142.585560,-0.512108,-72.618229,-0.717662,-35.429829
92.300000,15.379960,143.067890,-0.512665,-72.863878,-0.718804,-35.509094
92.400000,15.396600,143.561510,-0.513220,-73.115277,-0.719943,-35.591054
92.500000,15.413220,144.018220,-0.513774,-73.347877,-0.721082,-35.663645
92.600000,15.429930,144.575700,-0.514331,-73.631799,-0.722228,-35.760682
92.700000,15.446630,145.082500,-0.514888,-73.889910,-0.723375,-35.844907
92.800000,15.463290,145.609770,-0.515443,-74.158447,-0.724520,-35.933995
92.900000,15.479890,146.112350,-0.515996,-74.414409,-0.725663,-36.016847
93.000000,15.496540,146.613890,-0.516551,-74.669841,-0.726810,-36.099035
93.100000,15.513230,147.148710,-0.517108,-74.942223,-0.727962,-36.189025
93.200000,15.529930,147.653560,-0.517664,-75.199341,-0.729115,-36.271324
93.300000,15.546600,148.125930,-0.518220,-75.439917,-0.730268,-36.345443
93.400000,15.563220,148.738310,-0.518774,-75.751799,-0.731418,-36.453735
93.500000,15.579890,149.229610,-0.519330,-76.002016,-0.732574,-36.531914
93.600000,15.596590,149.735030,-0.519886,-76.259425,-0.733732,-36.613192
93.700000,15.613220,150.295440,-0.520441,-76.544839,-0.734888,-36.707792
93.800000,15.629860,150.827180,-0.520995,-76.815652,-0.736045,-36.795056
93.900000,15.646580,151.356980,-0.521553,-77.085477,-0.737209,-36.881341
94.000000,15.663230,151.869450,-0.522108,-77.346476,-0.738370,-36.963288
94.100000,15.679940,152.473420,-0.522665,-77.654075,-0.739536,-37.067034
94.200000,15.696570,152.980290,-0.523219,-77.912222,-0.740698,-37.147067
94.300000,15.713280,153.533810,-0.523776,-78.194127,-0.741867,-37.237920
94.400000,15.729960,154.091580,-0.524332,-78.478197,-0.743035,-37.329567
94.500000,15.746690,154.662950,-0.524890,-78.769194,-0.744208,-37.424058
94.600000,15.763230,155.181200,-0.525441,-79.033136,-0.745369,-37.505886
94.700000,15.779860,155.735550,-0.525995,-79.315464,-0.746538,-37.595900
94.800000,15.796570,156.325380,-0.526552,-79.615862,-0.747714,-37.693944
94.900000,15.813240,156.891170,-0.527108,-79.904017,-0.748888,-37.785970
95.000000,15.829920,157.431900,-0.527664,-80.179408,-0.750065,-37.871621
95.100000,15.846530,157.997500,-0.528218,-80.467466,-0.751238,-37.963129
95.200000,15.863180,158.614170,-0.528773,-80.781533,-0.752415,-38.066467
95.300000,15.879920,159.154140,-0.529331,-81.056538,-0.753599,-38.150827
95.400000,15.896620,159.768710,-0.529887,-81.369536,-0.754783,-38.252849
95.500000,15.913210,160.302540,-0.530440,-81.641413,-0.755960,-38.335515
95.600000,15.929900,160.924770,-0.530997,-81.958312,-0.757145,-38.438722
95.700000,15.946580,161.505680,-0.531553,-82.254167,-0.758332,-38.531745
95.800000,15.963310,162.076840,-0.532110,-82.545057,-0.759523,-38.621979
95.900000,15.979950,162.675080,-0.532665,-82.849738,-0.760709,-38.718582
96.000000,15.996560,163.307460,-0.533219,-83.171806,-0.761894,-38.823047
96.100000,16.013290,163.857450,-0.533776,-83.451914,-0.763090,-38.907257
96.200000,16.029980,164.495800,-0.534333,-83.777023,-0.764284,-39.012223
96.300000,16.046650,165.085890,-0.534888,-84.077553,-0.765478,-39.105451
96.400000,16.063240,165.672730,-0.535441,-84.376429,-0.766667,-39.197801
96.500000,16.079930,166.300480,-0.535998,-84.696139,-0.767866,-39.299206
96.600000,16.096600,166.955290,-0.536553,-85.029631,-0.769064,-39.406699
96.700000,16.113230,167.537890,-0.537108,-85.326347,-0.770261,-39.496912
96.800000,16.129860,168.153120,-0.537662,-85.639681,-0.771459,-39.594479
96.900000,16.146540,168.789960,-0.538218,-85.964021,-0.772662,-39.696637
97.000000,16.163220,169.437100,-0.538774,-86.293606,-0.773867,-39.800855
97.100000,16.179920,170.050110,-0.539331,-86.605810,-0.775075,-39.896641
97.200000,16.196570,170.651280,-0.539886,-86.911983,-0.776280,-39.989449
97.300000,16.213200,171.311690,-0.540440,-87.248327,-0.777486,-40.095841
97.400000,16.229920,171.969250,-0.540997,-87.583220,-0.778699,-40.200931
97.500000,16.246600,172.629150,-0.541553,-87.919304,-0.779911,-40.306312
97.600000,16.263280,173.265350,-0.542109,-88.243318,-0.781125,-40.405792
97.700000,16.279890,173.916890,-0.542663,-88.575145,-0.782335,-40.508691
97.800000,16.296590,174.591000,-0.543220,-88.918466,-0.783553,-40.616207
97.900000,16.313300,175.256040,-0.543777,-89.257168,-0.784773,-40.721203
98.000000,16.329950,175.877940,-0.544332,-89.573899,-0.785990,-40.815989
98.100000,16.346560,176.539310,-0.544885,-89.910732,-0.787206,-40.919693
98.200000,16.363210,177.225070,-0.545440,-90.259987,-0.788426,-41.028550
98.300000,16.379930,177.891630,-0.545998,-90.599463,-0.789653,-41.132368
98.400000,16.396570,178.556690,-0.546552,-90.938175,-0.790875,-41.235703
98.500000,16.413270,179.279450,-0.547109,-91.306274,-0.792104,-41.351790
98.600000,16.429910,179.935100,-0.547664,-91.640194,-0.793329,-41.452189
98.700000,16.446620,180.666440,-0.548221,-92.012662,-0.794561,-41.569419
98.800000,16.463280,181.328230,-0.548776,-92.349709,-0.795791,-41.670405
98.900000,16.479920,182.026630,-0.549331,-92.705401,-0.797021,-41.779481
99.000000,16.496520,182.719600,-0.549884,-93.058328,-0.798250,-41.887042
99.100000,16.513220,183.413190,-0.550441,-93.411571,-0.799487,-41.994043
99.200000,16.529950,184.094440,-0.550998,-93.758528,-0.800729,-42.097736
99.300000,16.546640,184.826830,-0.551555,-94.131532,-0.801968,-42.212846
99.400000,16.563270,185.581450,-0.552109,-94.515856,-0.803205,-42.332801
99.500000,16.579890,186.252580,-0.552663,-94.857660,-0.804443,-42.433341
99.600000,16.596570,186.972080,-0.553219,-95.224098,-0.805687,-42.544318
99.700000,16.613270,187.702850,-0.553776,-95.596277,-0.806933,-42.657385
99.800000,16.629980,188.430970,-0.554333,-95.967105,-0.808182,-42.769404
99.900000,16.646600,189.168060,-0.554887,-96.342502,-0.809426,-42.883332
100.000000,16.663230,189.867370,-0.555441,-96.698657,-0.810672,-42.988258
100.100000,16.679920,190.651050,-0.555997,-97.097782,-0.811925,-43.111674
100.200000,16.696610,191.363970,-0.556554,-97.460870,-0.813178,-43.218665
100.300000,16.713220,192.131360,-0.557107,-97.851698,-0.814428,-43.337800
100.400000,16.729830,192.921280,-0.557661,-98.254001,-0.815679,-43.461577
100.500000,16.746580,193.695660,-0.558219,-98.648390,-0.816942,-43.580951
100.600000,16.763240,194.409900,-0.558775,-99.012149,-0.818200,-43.686668
100.700000,16.779910,195.218920,-0.559330,-99.424180,-0.819460,-43.813220
100.800000,16.796590,195.946140,-0.559886,-99.794550,-0.820722,-43.920945
100.900000,16.813270,196.747280,-0.560442,-100.202567,-0.821986,-44.044806
101.000000,16.829930,197.515150,-0.560998,-100.593640,-0.823251,-44.160843
101.100000,16.846580,198.296050,-0.561553,-100.991349,-0.824516,-44.279388
101.200000,16.863220,199.072660,-0.562107,-101.386873,-0.825781,-44.396568
101.300000,16.879870,199.882800,-0.562662,-101.799474,-0.827050,-44.520744
101.400000,16.896620,200.671050,-0.563221,-102.200927,-0.828327,-44.639253
101.500000,16.913290,201.446900,-0.563776,-102.596064,-0.829600,-44.754831
101.600000,16.929870,202.255980,-0.564329,-103.008125,-0.830868,-44.877653
101.700000,16.946540,203.038800,-0.564885,-103.406812,-0.832144,-44.993889
101.800000,16.963240,203.868700,-0.565441,-103.829476,-0.833424,-45.119999
101.900000,16.979930,204.726900,-0.565998,-104.266554,-0.834705,-45.251928
102.000000,16.996530,205.515690,-0.566551,-104.668281,-0.835981,-45.368362
102.100000,17.013200,206.370360,-0.567107,-105.103561,-0.837264,-45.498631
102.200000,17.029880,207.183440,-0.567663,-105.517660,-0.838549,-45.619224
102.300000,17.046630,208.000410,-0.568221,-105.933739,-0.839841,-45.739964
102.400000,17.063250,208.853560,-0.568775,-106.368245,-0.841125,-45.868646
102.500000,17.079910,209.721560,-0.569330,-106.810313,-0.842414,-45.999962
102.600000,17.096540,210.549420,-0.569885,-107.231939,-0.843702,-46.122101
102.700000,17.113250,211.395680,-0.570442,-107.662936,-0.844998,-46.247511
102.800000,17.130000,212.268800,-0.571000,-108.107612,-0.846298,-46.378166
102.900000,17.146560,213.120220,-0.571552,-108.541237,-0.847586,-46.504276
103.000000,17.163200,213.986220,-0.572107,-108.982287,-0.848881,-46.632794
103.100000,17.179900,214.867950,-0.572663,-109.431348,-0.850183,-46.764028
103.200000,17.196580,215.736910,-0.573219,-109.873906,-0.851485,-46.892059
103.300000,17.213230,216.601350,-0.573774,-110.314162,-0.852786,-47.018727
103.400000,17.229890,217.519290,-0.574330,-110.781665,-0.854090,-47.156468
103.500000,17.246560,218.401020,-0.574885,-111.230726,-0.855396,-47.285813
103.600000,17.263220,219.330000,-0.575441,-111.703852,-0.856704,-47.424913
103.700000,17.279870,220.262740,-0.575996,-112.178892,-0.858012,-47.564336
103.800000,17.296530,221.135640,-0.576551,-112.623457,-0.859322,-47.690290
103.900000,17.313210,222.026170,-0.577107,-113.077000,-0.860636,-47.819472
104.000000,17.329900,222.978240,-0.577663,-113.561885,-0.861952,-47.961348
104.100000,17.346630,223.886800,-0.578221,-114.024611,-0.863274,-48.093186
104.200000,17.363220,224.852420,-0.578774,-114.516397,-0.864586,-48.237284
104.300000,17.379940,225.778520,-0.579331,-114.988056,-0.865910,-48.371872
104.400000,17.396640,226.712250,-0.579888,-115.463601,-0.867234,-48.507644
104.500000,17.413350,227.634980,-0.580445,-115.933543,-0.868561,-48.640498
104.600000,17.429920,228.600070,-0.580997,-116.425060,-0.869878,-48.782410
104.700000,17.446570,229.565930,-0.581552,-116.916968,-0.871203,-48.923632
104.800000,17.463250,230.533570,-0.582108,-117.409783,-0.872533,-49.064570
104.900000,17.479940,231.497910,-0.582665,-117.900917,-0.873865,-49.204219
105.000000,17.496610,232.450100,-0.583220,-118.385864,-0.875198,-49.340821
105.100000,17.513210,233.467160,-0.583774,-118.903848,-0.876526,-49.490913
105.200000,17.529890,234.442280,-0.584330,-119.400473,-0.877863,-49.631234
105.300000,17.546570,235.467960,-0.584886,-119.922847,-0.879201,-49.781693
105.400000,17.563270,236.432160,-0.585442,-120.413910,-0.880543,-49.918510
105.500000,17.579920,237.411740,-0.585997,-120.912806,-0.881883,-50.058224
105.600000,17.596600,238.435900,-0.586553,-121.434407,-0.883227,-50.206651
105.700000,17.613250,239.442410,-0.587108,-121.947018,-0.884570,-50.350908
105.800000,17.629920,240.460210,-0.587664,-122.465379,-0.885917,-50.496885
105.900000,17.646550,241.507130,-0.588218,-122.998571,-0.887262,-50.648557
106.000000,17.663180,242.549850,-0.588773,-123.529624,-0.888609,-50.798758
106.100000,17.679920,243.564300,-0.589331,-124.046279,-0.889967,-50.942003
106.200000,17.696590,244.621930,-0.589886,-124.584926,-0.891321,-51.093981
106.300000,17.713300,245.662090,-0.590443,-125.114675,-0.892680,-51.241549
106.400000,17.729900,246.686970,-0.590997,-125.636642,-0.894032,-51.385805
106.500000,17.746590,247.756810,-0.591553,-126.181507,-0.895393,-51.538458
106.600000,17.763260,248.855990,-0.592109,-126.741315,-0.896754,-51.696684
106.700000,17.779980,249.927170,-0.592666,-127.286862,-0.898122,-51.848267
106.800000,17.796620,250.961750,-0.593221,-127.813770,-0.899484,-51.992000
106.900000,17.813250,252.091570,-0.593775,-128.389182,-0.900848,-52.154896
107.000000,17.829900,253.193420,-0.594330,-128.950350,-0.902215,-52.311288
107.100000,17.846610,254.256730,-0.594887,-129.491889,-0.903589,-52.458848
107.200000,17.863270,255.383530,-0.595442,-130.065764,-0.904961,-52.619102
107.300000,17.879850,256.519170,-0.595995,-130.644140,-0.906328,-52.780886
107.400000,17.896540,257.642730,-0.596551,-131.216365,-0.907706,-52.939067
107.500000,17.913210,258.745670,-0.597107,-131.778088,-0.909084,-53.092469
107.600000,17.929920,259.902920,-0.597664,-132.367470,-0.910468,-53.256198
107.700000,17.946560,261.045350,-0.598219,-132.949305,-0.911847,-53.416549
107.800000,17.963230,262.174960,-0.598774,-133.524611,-0.913231,-53.573501
107.900000,17.979910,263.353390,-0.599330,-134.124780,-0.914618,-53.739731
108.000000,17.996630,264.509460,-0.599888,-134.713562,-0.916010,-53.900558
108.100000,18.013280,265.688260,-0.600443,-135.313920,-0.917398,-54.065669
108.200000,18.029910,266.872770,-0.600997,-135.917186,-0.918786,-54.231365
108.300000,18.046600,268.048220,-0.601553,-136.515837,-0.920182,-54.394280
108.400000,18.063300,269.240330,-0.602110,-137.122974,-0.921580,-54.559860
108.500000,18.079980,270.442570,-0.602666,-137.735270,-0.922978,-54.726906
108.600000,18.096550,271.636810,-0.603218,-138.343491,-0.924369,-54.892161
108.700000,18.113270,272.861110,-0.603776,-138.967022,-0.925775,-55.062116
108.800000,18.129950,274.092710,-0.604332,-139.594271,-0.927179,-55.233033
108.900000,18.146600,275.322110,-0.604887,-140.220399,-0.928583,-55.402949
109.000000,18.163180,276.576690,-0.605439,-140.859352,-0.929982,-55.577560
109.100000,18.179930,277.821810,-0.605998,-141.493486,-0.931398,-55.748764
109.200000,18.196620,279.041350,-0.606554,-142.114593,-0.932811,-55.914418
109.300000,18.213280,280.267490,-0.607109,-142.739061,-0.934224,-56.080845
109.400000,18.229890,281.585050,-0.607663,-143.410088,-0.935634,-56.265084
109.500000,18.246520,282.845520,-0.608217,-144.052040,-0.937048,-56.437093
109.600000,18.263210,284.136260,-0.608774,-144.709409,-0.938469,-56.614131
109.700000,18.279910,285.415620,-0.609330,-145.360982,-0.939893,-56.788126
109.800000,18.296630,286.717650,-0.609888,-146.024100,-0.941321,-56.965802
109.900000,18.313240,287.973140,-0.610441,-146.663516,-0.942741,-57.134044
110.000000,18.329910,289.327640,-0.610997,-147.353357,-0.944168,-57.320898
110.100000,18.346600,290.651250,-0.611553,-148.027466,-0.945599,-57.500776
110.200000,18.363270,291.983890,-0.612109,-148.706174,-0.947031,-57.681787
110.300000,18.379920,293.298550,-0.612664,-149.375725,-0.948463,-57.858596
110.400000,18.396590,294.676610,-0.613220,-150.077565,-0.949898,-58.047051
110.500000,18.413270,296.035250,-0.613776,-150.769515,-0.951337,-58.230855
110.600000,18.429940,297.395200,-0.614331,-151.462132,-0.952777,-58.414198
110.700000,18.446620,298.759740,-0.614887,-152.157086,-0.954219,-58.597621
110.800000,18.463220,300.156920,-0.615441,-152.868664,-0.955657,-58.787072
110.900000,18.479930,301.518980,-0.615998,-153.562356,-0.957107,-58.968303
111.000000,18.496600,302.953060,-0.616553,-154.292726,-0.958555,-59.163032
111.100000,18.513290,304.350340,-0.617110,-155.004355,-0.960007,-59.349669
111.200000,18.529900,305.768310,-0.617663,-155.726522,-0.961454,-59.539959
111.300000,18.546580,307.249690,-0.618219,-156.480982,-0.962909,-59.741414
111.400000,18.563300,308.662810,-0.618777,-157.200678,-0.964370,-59.928567
111.500000,18.579960,310.091220,-0.619332,-157.928162,-0.965828,-60.118197
111.600000,18.596550,311.571930,-0.619885,-158.682281,-0.967281,-60.317515
111.700000,18.613210,313.058720,-0.620440,-159.439497,-0.968743,-60.516802
111.800000,18.629920,314.543550,-0.620997,-160.195715,-0.970212,-60.714603
111.900000,18.646570,316.007780,-0.621552,-160.941441,-0.971677,-60.907913
112.000000,18.663280,317.508060,-0.622109,-161.705527,-0.973150,-61.107009
112.100000,18.679920,319.006130,-0.622664,-162.468488,-0.974619,-61.305209
112.200000,18.696560,320.549350,-0.623219,-163.254443,-0.976090,-61.511227
112.300000,18.713250,322.089080,-0.623775,-164.038621,-0.977568,-61.715430
112.400000,18.729970,323.588930,-0.624332,-164.802489,-0.979050,-61.910966
112.500000,18.746590,325.106900,-0.624886,-165.575585,-0.980526,-62.109665
112.600000,18.763240,326.695340,-0.625441,-166.384570,-0.982007,-62.320783
112.700000,18.780000,328.237980,-0.626000,-167.170230,-0.983499,-62.521666
112.800000,18.796610,329.792450,-0.626554,-167.961916,-0.984981,-62.724762
112.900000,18.813200,331.394010,-0.627107,-168.777583,-0.986463,-62.936036
113.000000,18.829890,332.975650,-0.627663,-169.583106,-0.987956,-63.142065
113.100000,18.846540,334.550870,-0.628218,-170.385359,-0.989448,-63.346210
113.200000,18.863230,336.178470,-0.628774,-171.214289,-0.990945,-63.559139
113.300000,18.879930,337.826510,-0.629331,-172.053629,-0.992446,-63.774947
113.400000,18.896570,339.489290,-0.629886,-172.900476,-0.993943,-63.992944
113.500000,18.913230,341.099240,-0.630441,-173.720416,-0.995445,-64.199943
113.600000,18.929960,342.761540,-0.630999,-174.567019,-0.996955,-64.415463
113.700000,18.946630,344.412170,-0.631554,-175.407678,-0.998462,-64.628199
113.800000,18.963230,346.099210,-0.632108,-176.266880,-0.999965,-64.847234
113.900000,18.979870,347.770900,-0.632662,-177.118265,-1.001474,-65.062210
114.000000,18.996580,349.478450,-0.633219,-177.987913,-1.002991,-65.282525
114.100000,19.013260,351.167210,-0.633775,-178.847991,-1.004508,-65.498546
114.200000,19.029890,352.887570,-0.634330,-179.724164,-1.006023,-65.719795
114.300000,19.046550,354.597600,-0.634885,-180.595075,-1.007543,-65.937971
114.400000,19.063210,356.350680,-0.635440,-181.487911,-1.009065,-66.163172
114.500000,19.079880,358.116180,-0.635996,-182.387073,-1.010590,-66.389624
114.600000,19.096570,359.914120,-0.636552,-183.302756,-1.012120,-66.620959
114.700000,19.113250,361.659150,-0.637108,-184.191493,-1.013651,-66.841558
114.800000,19.129890,363.443730,-0.637663,-185.100372,-1.015181,-67.068713
114.900000,19.146580,365.264890,-0.638219,-186.027881,-1.016717,-67.301291
115.000000,19.163290,367.112730,-0.638776,-186.968978,-1.018258,-67.537620
115.100000,19.179890,368.882750,-0.639330,-187.870442,-1.019791,-67.759295
115.200000,19.196540,370.757660,-0.639885,-188.825326,-1.021331,-67.998895
115.300000,19.213250,372.620270,-0.640442,-189.773945,-1.022879,-68.234803
115.400000,19.229930,374.460420,-0.640998,-190.711126,-1.024426,-68.465739
115.500000,19.246550,376.358580,-0.641552,-191.677851,-1.025971,-68.706606
115.600000,19.263220,378.242610,-0.642107,-192.637379,-1.027522,-68.943505
115.700000,19.279910,380.166720,-0.642664,-193.617321,-1.029078,-69.186503
115.800000,19.296560,382.078400,-0.643219,-194.590931,-1.030632,-69.426412
115.900000,19.313240,383.983400,-0.643775,-195.561140,-1.032192,-69.663832
116.000000,19.329910,385.938660,-0.644330,-196.556946,-1.033753,-69.909343
116.100000,19.346600,387.920930,-0.644887,-197.566507,-1.035318,-70.158501
116.200000,19.363320,389.883480,-0.645444,-198.566026,-1.036889,-70.402776
116.300000,19.379980,391.896450,-0.645999,-199.591223,-1.038456,-70.655426
116.400000,19.396510,393.803070,-0.646550,-200.562257,-1.040014,-70.888663
116.500000,19.413210,395.872770,-0.647107,-201.616346,-1.041590,-71.148997
116.600000,19.429900,397.907750,-0.647663,-202.652753,-1.043168,-71.401995
116.700000,19.446630,399.976680,-0.648221,-203.706450,-1.044752,-71.659651
116.800000,19.463240,401.950320,-0.648775,-204.711617,-1.046327,-71.899906
116.900000,19.479890,404.052550,-0.649330,-205.782274,-1.047909,-72.161739
117.000000,19.496610,406.162410,-0.649887,-206.856817,-1.049499,-72.423261
117.100000,19.513270,408.265660,-0.650442,-207.927993,-1.051087,-72.682824
117.200000,19.529950,410.379120,-0.650998,-209.004370,-1.052679,-72.942873
117.300000,19.546580,412.461300,-0.651553,-210.064815,-1.054268,-73.196525
117.400000,19.563260,414.624330,-0.652109,-211.166437,-1.055865,-73.462973
117.500000,19.579890,416.795410,-0.652663,-212.272159,-1.057460,-73.729975
117.600000,19.596580,418.936340,-0.653219,-213.362526,-1.059063,-73.989999
117.700000,19.613200,421.101070,-0.653773,-214.465014,-1.060662,-74.253507
117.800000,19.629850,423.315890,-0.654328,-215.593012,-1.062266,-74.524396
117.900000,19.646570,425.535220,-0.654886,-216.723308,-1.063880,-74.794320
118.000000,19.663270,427.770050,-0.655442,-217.861497,-1.065494,-75.065849
118.100000,19.679910,430.006870,-0.655997,-219.000701,-1.067105,-75.336898
118.200000,19.696540,432.313510,-0.656551,-220.175463,-1.068718,-75.618969
118.300000,19.713220,434.540740,-0.657107,-221.309782,-1.070338,-75.885501
118.400000,19.729900,436.876310,-0.657663,-222.499278,-1.071961,-76.169661
118.500000,19.746600,439.210510,-0.658220,-223.688076,-1.073588,-76.452111
118.600000,19.763200,441.540190,-0.658773,-224.874572,-1.075208,-76.733201
118.700000,19.779880,443.854580,-0.659329,-226.053281,-1.076839,-77.009722
118.800000,19.796570,446.243800,-0.659886,-227.270101,-1.078473,-77.297819
118.900000,19.813300,448.643890,-0.660443,-228.492457,-1.080114,-77.586137
119.000000,19.829930,451.054320,-0.660998,-229.720079,-1.081748,-77.875643
119.100000,19.846580,453.452210,-0.661553,-230.941314,-1.083387,-78.161472
119.200000,19.863260,455.897060,-0.662109,-232.186466,-1.085031,-78.453795
119.300000,19.879960,458.351870,-0.662665,-233.436691,-1.086680,-78.746288
119.400000,19.896600,460.791840,-0.663220,-234.679357,-1.088325,-79.035314
119.500000,19.913210,463.301760,-0.663774,-235.957649,-1.089971,-79.335175
119.600000,19.929930,465.846280,-0.664331,-237.253562,-1.091630,-79.638666
119.700000,19.946590,468.357940,-0.664886,-238.532740,-1.093286,-79.935581
119.800000,19.963210,470.942320,-0.665440,-239.848954,-1.094940,-80.243786
119.900000,19.979830,473.497740,-0.665994,-241.150419,-1.096597,-80.545606
120.000000,19.996540,476.080320,-0.666551,-242.465716,-1.098266,-80.849870
120.021000,20.000040,476.678560,-0.666668,-242.770397,-1.098616,-80.923142
