Repository: abubakardawood/tissue-phantom-material-database

Title:
A Database of Silicone Phantom Materials for Modeling Human Tissue Mechanics Across Varying Stiffnesses

Description:
This dataset contains processed mechanical compression test data for soft silicone phantoms
fabricated using Ecoflex (Smooth-On) with varying base materials and thinner concentrations.
The dataset provides force–compression measurements together with derived engineering and
true stress–strain quantities, intended for mechanical characterization, constitutive model
fitting, and the design of tissue-equivalent phantoms.

All files in this dataset are processed outputs generated from raw experimental measurements.
The raw data files are not included in this archive.

File: data/EF50_50T/EF50_50T_B4.csv (part 2 of 2)
Speed (mm/min): 10;
Machine: INSTRON 5900;
Load cell: 10kN;
Time (s),Compression (mm),Load (N),Engineering Strain [-],Engineering Stress (kPa),True Strain [-],True Stress (kPa)
57.100000,9.513220,51.937050,-0.317107,-26.451322,-0.381418,-18.063414
57.200000,9.529860,52.084270,-0.317662,-26.526301,-0.382230,-18.099903
57.300000,9.546550,52.223810,-0.318218,-26.597368,-0.383046,-18.133598
57.400000,9.563250,52.333220,-0.318775,-26.653090,-0.383863,-18.156751
57.500000,9.579930,52.470130,-0.319331,-26.722818,-0.384679,-18.189394
57.600000,9.596550,52.627430,-0.319885,-26.802930,-0.385493,-18.229075
57.700000,9.613230,52.770500,-0.320441,-26.875795,-0.386311,-18.263688
57.800000,9.629910,52.914270,-0.320997,-26.949016,-0.387130,-18.298463
57.900000,9.646600,53.026890,-0.321553,-27.006373,-0.387949,-18.322384
58.000000,9.663260,53.178390,-0.322109,-27.083532,-0.388768,-18.359691
58.100000,9.679870,53.319680,-0.322662,-27.155490,-0.389585,-18.393436
58.200000,9.696550,53.440680,-0.323218,-27.217115,-0.390407,-18.420044
58.300000,9.713250,53.612470,-0.323775,-27.304607,-0.391229,-18.464058
58.400000,9.729900,53.765210,-0.324330,-27.382397,-0.392050,-18.501464
58.500000,9.746510,53.869300,-0.324884,-27.435409,-0.392870,-18.522093
58.600000,9.763210,54.029470,-0.325440,-27.516983,-0.393695,-18.561847
58.700000,9.779910,54.170350,-0.325997,-27.588733,-0.394521,-18.594889
58.800000,9.796600,54.316390,-0.326553,-27.663110,-0.395346,-18.629629
58.900000,9.813270,54.455370,-0.327109,-27.733892,-0.396172,-18.661886
59.000000,9.829900,54.571530,-0.327663,-27.793052,-0.396996,-18.686288
59.100000,9.846560,54.711430,-0.328219,-27.864302,-0.397822,-18.718718
59.200000,9.863260,54.898710,-0.328775,-27.959683,-0.398651,-18.767229
59.300000,9.879880,55.015900,-0.329329,-28.019368,-0.399477,-18.791768
59.400000,9.896540,55.141400,-0.329885,-28.083284,-0.400305,-18.819039
59.500000,9.913310,55.282330,-0.330444,-28.155059,-0.401140,-18.851398
59.600000,9.929960,55.466920,-0.330999,-28.249070,-0.401969,-18.898666
59.700000,9.946640,55.581760,-0.331555,-28.307558,-0.402801,-18.922055
59.800000,9.963230,55.754500,-0.332108,-28.395534,-0.403628,-18.965159
59.900000,9.979940,55.869360,-0.332665,-28.454031,-0.404463,-18.988381
60.000000,9.996620,56.048020,-0.333221,-28.545022,-0.405296,-19.033231
60.100000,10.013290,56.179880,-0.333776,-28.612178,-0.406130,-19.062110
60.200000,10.029860,56.307610,-0.334329,-28.677230,-0.406959,-19.089610
60.300000,10.046560,56.470630,-0.334885,-28.760256,-0.407796,-19.128868
60.400000,10.063230,56.622070,-0.335441,-28.837383,-0.408632,-19.164143
60.500000,10.079960,56.776870,-0.335999,-28.916222,-0.409471,-19.200410
60.600000,10.096630,56.922460,-0.336554,-28.990371,-0.410308,-19.233536
60.700000,10.113250,57.054610,-0.337108,-29.057674,-0.411144,-19.262090
60.800000,10.129950,57.200490,-0.337665,-29.131970,-0.411984,-19.295124
60.900000,10.146660,57.324250,-0.338222,-29.195001,-0.412825,-19.320609
61.000000,10.163330,57.495840,-0.338778,-29.282391,-0.413665,-19.362171
61.100000,10.179920,57.617940,-0.339331,-29.344576,-0.414502,-19.387061
61.200000,10.196630,57.822410,-0.339888,-29.448712,-0.415345,-19.439458
61.300000,10.213280,57.959030,-0.340443,-29.518292,-0.416186,-19.469006
61.400000,10.229950,58.097710,-0.340998,-29.588921,-0.417029,-19.499148
61.500000,10.246590,58.227120,-0.341553,-29.654829,-0.417871,-19.526133
61.600000,10.263260,58.399960,-0.342109,-29.742855,-0.418716,-19.567567
61.700000,10.279940,58.552670,-0.342665,-29.820630,-0.419561,-19.602154
61.800000,10.296630,58.699240,-0.343221,-29.895277,-0.420408,-19.634590
61.900000,10.313300,58.861430,-0.343777,-29.977880,-0.421254,-19.672184
62.000000,10.329870,59.003450,-0.344329,-30.050210,-0.422096,-19.703051
62.100000,10.346570,59.157900,-0.344886,-30.128871,-0.422946,-19.737855
62.200000,10.363300,59.308800,-0.345443,-30.205724,-0.423797,-19.771358
62.300000,10.379970,59.492900,-0.345999,-30.299485,-0.424646,-19.815894
62.400000,10.396520,59.624380,-0.346551,-30.366447,-0.425490,-19.842935
62.500000,10.413190,59.791690,-0.347106,-30.451658,-0.426341,-19.881694
62.600000,10.429860,59.938880,-0.347662,-30.526621,-0.427192,-19.913675
62.700000,10.446560,60.064160,-0.348219,-30.590425,-0.428046,-19.938268
62.800000,10.463240,60.235210,-0.348775,-30.677541,-0.428900,-19.977992
62.900000,10.479880,60.391090,-0.349329,-30.756930,-0.429752,-20.012632
63.000000,10.496590,60.545210,-0.349886,-30.835422,-0.430608,-20.046529
63.100000,10.513270,60.694920,-0.350442,-30.911669,-0.431464,-20.078912
63.200000,10.530010,60.870440,-0.351000,-31.001061,-0.432323,-20.119678
63.300000,10.546580,61.051650,-0.351553,-31.093350,-0.433174,-20.162400
63.400000,10.563240,61.199010,-0.352108,-31.168400,-0.434031,-20.193757
63.500000,10.579960,61.367030,-0.352665,-31.253972,-0.434892,-20.231779
63.600000,10.596620,61.495200,-0.353221,-31.319248,-0.435750,-20.256642
63.700000,10.613200,61.680940,-0.353773,-31.413845,-0.436605,-20.300464
63.800000,10.629880,61.805730,-0.354329,-31.477400,-0.437466,-20.324034
63.900000,10.646560,61.988680,-0.354885,-31.570575,-0.438327,-20.366641
64.000000,10.663200,62.158390,-0.355440,-31.657008,-0.439187,-20.404841
64.100000,10.679850,62.295950,-0.355995,-31.727067,-0.440049,-20.432390
64.200000,10.696520,62.500150,-0.356551,-31.831065,-0.440912,-20.481678
64.300000,10.713250,62.649500,-0.357108,-31.907128,-0.441779,-20.512827
64.400000,10.729950,62.809390,-0.357665,-31.988560,-0.442645,-20.547371
64.500000,10.746620,62.971460,-0.358221,-32.071101,-0.443511,-20.582570
64.600000,10.763220,63.135570,-0.358774,-32.154682,-0.444373,-20.618418
64.700000,10.779890,63.357580,-0.359330,-32.267751,-0.445240,-20.672990
64.800000,10.796590,63.464530,-0.359886,-32.322220,-0.446110,-20.689895
64.900000,10.813280,63.643220,-0.360443,-32.413226,-0.446979,-20.730116
65.000000,10.829890,63.796760,-0.360996,-32.491423,-0.447845,-20.762138
65.100000,10.846550,63.942090,-0.361552,-32.565439,-0.448715,-20.791350
65.200000,10.863250,64.141840,-0.362108,-32.667171,-0.449587,-20.838116
65.300000,10.879930,64.307300,-0.362664,-32.751439,-0.450459,-20.873660
65.400000,10.896590,64.460000,-0.363220,-32.829208,-0.451331,-20.904994
65.500000,10.913270,64.656590,-0.363776,-32.929331,-0.452204,-20.950442
65.600000,10.929940,64.833050,-0.364331,-33.019201,-0.453078,-20.989272
65.700000,10.946620,64.962170,-0.364887,-33.084962,-0.453953,-21.012678
65.800000,10.963320,65.139530,-0.365444,-33.175290,-0.454830,-21.051579
65.900000,10.979890,65.316040,-0.365996,-33.265186,-0.455701,-21.090250
66.000000,10.996510,65.477780,-0.366550,-33.347560,-0.456575,-21.124000
66.100000,11.013200,65.700200,-0.367107,-33.460837,-0.457453,-21.177141
66.200000,11.029900,65.804920,-0.367663,-33.514171,-0.458333,-21.192239
66.300000,11.046520,66.035900,-0.368217,-33.631808,-0.459210,-21.247993
66.400000,11.063240,66.191610,-0.368775,-33.711110,-0.460092,-21.279307
66.500000,11.079930,66.394970,-0.369331,-33.814681,-0.460974,-21.325871
66.600000,11.096650,66.546590,-0.369888,-33.891900,-0.461858,-21.355682
66.700000,11.113260,66.718320,-0.370442,-33.979361,-0.462737,-21.391979
66.800000,11.129880,66.876930,-0.370996,-34.060141,-0.463618,-21.423965
66.900000,11.146590,67.073440,-0.371553,-34.160222,-0.464504,-21.467889
67.000000,11.163280,67.277920,-0.372109,-34.264363,-0.465389,-21.514274
67.100000,11.179970,67.387410,-0.372666,-34.320126,-0.466276,-21.530193
67.200000,11.196590,67.603090,-0.373220,-34.429971,-0.467159,-21.580029
67.300000,11.213190,67.752080,-0.373773,-34.505851,-0.468042,-21.608496
67.400000,11.229890,67.951160,-0.374330,-34.607242,-0.468932,-21.652724
67.500000,11.246590,68.114940,-0.374886,-34.690654,-0.469822,-21.685602
67.600000,11.263230,68.307330,-0.375441,-34.788638,-0.470709,-21.727557
67.700000,11.279880,68.501600,-0.375996,-34.887578,-0.471599,-21.769988
67.800000,11.296580,68.685950,-0.376553,-34.981467,-0.472491,-21.809102
67.900000,11.313300,68.872870,-0.377110,-35.076665,-0.473385,-21.848904
68.000000,11.329920,69.025650,-0.377664,-35.154475,-0.474275,-21.877895
68.100000,11.346540,69.237490,-0.378218,-35.262364,-0.475166,-21.925503
68.200000,11.363250,69.430910,-0.378775,-35.360872,-0.476062,-21.967058
68.300000,11.379900,69.609590,-0.379330,-35.451873,-0.476956,-22.003914
68.400000,11.396550,69.763240,-0.379885,-35.530126,-0.477850,-22.032764
68.500000,11.413230,69.972830,-0.380441,-35.636870,-0.478747,-22.079143
68.600000,11.429890,70.161710,-0.380996,-35.733065,-0.479644,-22.118899
68.700000,11.446580,70.371370,-0.381553,-35.839844,-0.480543,-22.165056
68.800000,11.463290,70.574460,-0.382110,-35.943277,-0.481444,-22.209004
68.900000,11.479900,70.756160,-0.382663,-36.035816,-0.482341,-22.246231
69.000000,11.496580,70.923880,-0.383219,-36.121235,-0.483242,-22.278880
69.100000,11.513270,71.104540,-0.383776,-36.213245,-0.484144,-22.315483
69.200000,11.529960,71.266760,-0.384332,-36.295863,-0.485047,-22.346201
69.300000,11.546580,71.474910,-0.384886,-36.401873,-0.485948,-22.391302
69.400000,11.563200,71.719120,-0.385440,-36.526248,-0.486849,-22.447571
69.500000,11.579880,71.848970,-0.385996,-36.592380,-0.487754,-22.467868
69.600000,11.596560,72.043170,-0.386552,-36.691285,-0.488660,-22.508196
69.700000,11.613260,72.269210,-0.387109,-36.806406,-0.489568,-22.558328
69.800000,11.629900,72.477470,-0.387663,-36.912472,-0.490473,-22.602860
69.900000,11.646600,72.634570,-0.388220,-36.992483,-0.491383,-22.631261
70.000000,11.663250,72.819790,-0.388775,-37.086815,-0.492290,-22.668388
70.100000,11.679990,73.018290,-0.389333,-37.187910,-0.493203,-22.709429
70.200000,11.696600,73.197040,-0.389887,-37.278946,-0.494111,-22.744382
70.300000,11.713190,73.398910,-0.390440,-37.381758,-0.495017,-22.786437
70.400000,11.729890,73.607130,-0.390996,-37.487803,-0.495931,-22.830210
70.500000,11.746590,73.808480,-0.391553,-37.590350,-0.496845,-22.871736
70.600000,11.763220,74.026180,-0.392107,-37.701224,-0.497757,-22.918298
70.700000,11.779840,74.202030,-0.392661,-37.790784,-0.498669,-22.951804
70.800000,11.796590,74.407850,-0.393220,-37.895607,-0.499588,-22.994309
70.900000,11.813220,74.600880,-0.393774,-37.993916,-0.500502,-23.032900
71.000000,11.829910,74.839080,-0.394330,-38.115230,-0.501421,-23.085239
71.100000,11.846550,75.018600,-0.394885,-38.206659,-0.502337,-23.119423
71.200000,11.863260,75.205300,-0.395442,-38.301745,-0.503258,-23.155626
71.300000,11.879910,75.393100,-0.395997,-38.397391,-0.504176,-23.192139
71.400000,11.896630,75.666930,-0.396554,-38.536851,-0.505099,-23.254896
71.500000,11.913280,75.837520,-0.397109,-38.623732,-0.506019,-23.285887
71.600000,11.929890,76.038150,-0.397663,-38.725912,-0.506938,-23.326050
71.700000,11.946600,76.240150,-0.398220,-38.828790,-0.507863,-23.366389
71.800000,11.963310,76.449260,-0.398777,-38.935288,-0.508789,-23.408791
71.900000,11.979960,76.663020,-0.399332,-39.044155,-0.509713,-23.452575
72.000000,11.996550,76.872390,-0.399885,-39.150787,-0.510634,-23.494974
72.100000,12.013240,77.028500,-0.400441,-39.230293,-0.511561,-23.520862
72.200000,12.029920,77.326610,-0.400997,-39.382119,-0.512489,-23.589994
72.300000,12.046610,77.481980,-0.401554,-39.461248,-0.513418,-23.615439
72.400000,12.063230,77.714200,-0.402108,-39.579517,-0.514345,-23.664290
72.500000,12.079910,77.958160,-0.402664,-39.703765,-0.515275,-23.716501
72.600000,12.096590,78.167660,-0.403220,-39.810462,-0.516206,-23.758101
72.700000,12.113290,78.369800,-0.403776,-39.913411,-0.517139,-23.797320
72.800000,12.129960,78.555510,-0.404332,-40.007993,-0.518072,-23.831481
72.900000,12.146550,78.781780,-0.404885,-40.123231,-0.519001,-23.877937
73.000000,12.163200,78.991860,-0.405440,-40.230224,-0.519934,-23.919282
73.100000,12.179900,79.216000,-0.405997,-40.344378,-0.520870,-23.964695
73.200000,12.196600,79.485280,-0.406553,-40.481521,-0.521808,-24.023624
73.300000,12.213220,79.698240,-0.407107,-40.589980,-0.522742,-24.065502
73.400000,12.229940,79.866640,-0.407665,-40.675746,-0.523682,-24.093681
73.500000,12.246580,80.111390,-0.408219,-40.800396,-0.524619,-24.144885
73.600000,12.263320,80.338260,-0.408777,-40.915940,-0.525563,-24.190431
73.700000,12.279920,80.519120,-0.409331,-41.008051,-0.526499,-24.222198
73.800000,12.296560,80.759540,-0.409885,-41.130496,-0.527438,-24.271709
73.900000,12.313210,80.992070,-0.410440,-41.248923,-0.528379,-24.318701
74.000000,12.329940,81.256710,-0.410998,-41.383703,-0.529326,-24.375084
74.100000,12.346630,81.456120,-0.411554,-41.485261,-0.530271,-24.411822
74.200000,12.363210,81.654590,-0.412107,-41.586341,-0.531210,-24.448319
74.300000,12.379880,81.923840,-0.412663,-41.723469,-0.532156,-24.505751
74.400000,12.396530,82.097810,-0.413218,-41.812071,-0.533101,-24.534585
74.500000,12.413240,82.343830,-0.413775,-41.937368,-0.534051,-24.584748
74.600000,12.429830,82.570930,-0.414328,-42.053029,-0.534995,-24.629296
74.700000,12.446560,82.818730,-0.414885,-42.179233,-0.535947,-24.679688
74.800000,12.463240,83.082240,-0.415441,-42.313437,-0.536898,-24.734687
74.900000,12.479910,83.263290,-0.415997,-42.405645,-0.537849,-24.765024
75.000000,12.496560,83.501560,-0.416552,-42.526995,-0.538800,-24.812290
75.100000,12.513220,83.756120,-0.417107,-42.656642,-0.539752,-24.864244
75.200000,12.529930,84.001300,-0.417664,-42.781511,-0.540708,-24.913200
75.300000,12.546600,84.204940,-0.418220,-42.885224,-0.541663,-24.949765
75.400000,12.563300,84.496190,-0.418777,-43.033556,-0.542620,-25.012107
75.500000,12.579900,84.678130,-0.419330,-43.126217,-0.543573,-25.042101
75.600000,12.596600,84.923740,-0.419887,-43.251306,-0.544532,-25.090659
75.700000,12.613310,85.173740,-0.420444,-43.378630,-0.545492,-25.140360
75.800000,12.629970,85.442030,-0.420999,-43.515269,-0.546451,-25.195384
75.900000,12.646590,85.649860,-0.421553,-43.621116,-0.547408,-25.232503
76.000000,12.663220,85.889270,-0.422107,-43.743046,-0.548367,-25.278786
76.100000,12.679950,86.159630,-0.422665,-43.880739,-0.549333,-25.333887
76.200000,12.696610,86.382070,-0.423220,-43.994027,-0.550295,-25.374860
76.300000,12.713240,86.644880,-0.423775,-44.127875,-0.551256,-25.427599
76.400000,12.729890,86.876730,-0.424330,-44.245955,-0.552220,-25.471084
76.500000,12.746550,87.137790,-0.424885,-44.378912,-0.553185,-25.522978
76.600000,12.763220,87.409620,-0.425441,-44.517354,-0.554152,-25.577861
76.700000,12.779920,87.628660,-0.425997,-44.628910,-0.555121,-25.617113
76.800000,12.796580,87.882260,-0.426553,-44.758067,-0.556089,-25.666394
76.900000,12.813270,88.118970,-0.427109,-44.878623,-0.557060,-25.710559
77.000000,12.829950,88.403280,-0.427665,-45.023421,-0.558031,-25.768480
77.100000,12.846670,88.637500,-0.428222,-45.142708,-0.559005,-25.811592
77.200000,12.863250,88.915700,-0.428775,-45.284394,-0.559972,-25.867578
77.300000,12.879870,89.157020,-0.429329,-45.407297,-0.560942,-25.912628
77.400000,12.896590,89.412380,-0.429886,-45.537351,-0.561920,-25.961466
77.500000,12.913290,89.675610,-0.430443,-45.671413,-0.562896,-26.012473
77.600000,12.929900,89.908270,-0.430997,-45.789906,-0.563869,-26.054609
77.700000,12.946560,90.195950,-0.431552,-45.936420,-0.564845,-26.112466
77.800000,12.963250,90.431330,-0.432108,-46.056298,-0.565825,-26.154988
77.900000,12.979910,90.710390,-0.432664,-46.198422,-0.566803,-26.210043
78.000000,12.996610,90.964230,-0.433220,-46.327702,-0.567785,-26.257599
78.100000,13.013260,91.189580,-0.433775,-46.442472,-0.568764,-26.296873
78.200000,13.029930,91.494760,-0.434331,-46.597899,-0.569746,-26.358987
78.300000,13.046630,91.807160,-0.434888,-46.757003,-0.570731,-26.422959
78.400000,13.063300,92.032560,-0.435443,-46.871798,-0.571715,-26.461786
78.500000,13.079900,92.266750,-0.435997,-46.991070,-0.572695,-26.503120
78.600000,13.096550,92.580550,-0.436552,-47.150887,-0.573680,-26.567089
78.700000,13.113260,92.840640,-0.437109,-47.283350,-0.574669,-26.615388
78.800000,13.129920,93.116260,-0.437664,-47.423722,-0.575656,-26.668066
78.900000,13.146550,93.378270,-0.438218,-47.557162,-0.576642,-26.716742
79.000000,13.163220,93.648150,-0.438774,-47.694611,-0.577632,-26.767456
79.100000,13.179890,93.878350,-0.439330,-47.811851,-0.578622,-26.806686
79.200000,13.196610,94.187810,-0.439887,-47.969458,-0.579617,-26.868317
79.300000,13.213290,94.458040,-0.440443,-48.107085,-0.580610,-26.918656
79.400000,13.229900,94.763280,-0.440997,-48.262542,-0.581600,-26.978922
79.500000,13.246560,95.042860,-0.441552,-48.404931,-0.582594,-27.031637
79.600000,13.263250,95.321580,-0.442108,-48.546882,-0.583590,-27.083901
79.700000,13.279970,95.571660,-0.442666,-48.674247,-0.584590,-27.127829
79.800000,13.296600,95.881600,-0.443220,-48.832098,-0.585585,-27.188735
79.900000,13.313230,96.105100,-0.443774,-48.945926,-0.586581,-27.224980
80.000000,13.329890,96.435160,-0.444330,-49.114024,-0.587580,-27.291206
80.100000,13.346580,96.694100,-0.444886,-49.245901,-0.588582,-27.337089
80.200000,13.363210,96.991530,-0.445440,-49.397381,-0.589581,-27.393795
80.300000,13.379880,97.285200,-0.445996,-49.546946,-0.590583,-27.449206
80.400000,13.396640,97.548260,-0.446555,-49.680921,-0.591592,-27.495674
80.500000,13.413330,97.875040,-0.447111,-49.847349,-0.592598,-27.560051
80.600000,13.429950,98.133570,-0.447665,-49.979017,-0.593601,-27.605160
80.700000,13.446570,98.468060,-0.448219,-50.149371,-0.594604,-27.671470
80.800000,13.463250,98.742710,-0.448775,-50.289249,-0.595612,-27.720691
80.900000,13.479920,99.057670,-0.449331,-50.449657,-0.596621,-27.781079
81.000000,13.496630,99.311170,-0.449888,-50.578764,-0.597633,-27.824002
81.100000,13.513240,99.621610,-0.450441,-50.736869,-0.598640,-27.882886
81.200000,13.529830,99.957670,-0.450994,-50.908023,-0.599647,-27.948793
81.300000,13.546580,100.214590,-0.451553,-51.038872,-0.600664,-27.992133
81.400000,13.563290,100.513570,-0.452110,-51.191141,-0.601680,-28.047131
81.500000,13.579930,100.817880,-0.452664,-51.346125,-0.602693,-28.103565
81.600000,13.596560,101.121990,-0.453219,-51.501007,-0.603706,-28.159789
81.700000,13.613230,101.431000,-0.453774,-51.658384,-0.604723,-28.217135
81.800000,13.629930,101.704270,-0.454331,-51.797559,-0.605743,-28.264322
81.900000,13.646620,102.058350,-0.454887,-51.977891,-0.606763,-28.333807
82.000000,13.663240,102.327540,-0.455441,-52.114988,-0.607780,-28.379668
82.100000,13.679890,102.652830,-0.455996,-52.280657,-0.608799,-28.440869
82.200000,13.696550,103.003880,-0.456552,-52.459445,-0.609821,-28.508998
82.300000,13.713300,103.287950,-0.457110,-52.604121,-0.610849,-28.558251
82.400000,13.729930,103.605350,-0.457664,-52.765771,-0.611870,-28.616760
82.500000,13.746580,103.925530,-0.458219,-52.928838,-0.612894,-28.675821
82.600000,13.763280,104.226760,-0.458776,-53.082253,-0.613922,-28.729389
82.700000,13.779970,104.549580,-0.459332,-53.246664,-0.614950,-28.788750
82.800000,13.796610,104.893100,-0.459887,-53.421617,-0.615977,-28.853710
82.900000,13.813200,105.194500,-0.460440,-53.575119,-0.617001,-28.906991
83.000000,13.829940,105.519060,-0.460998,-53.740416,-0.618036,-28.966192
83.100000,13.846590,105.836860,-0.461553,-53.902270,-0.619066,-29.023516
83.200000,13.863280,106.183230,-0.462109,-54.078675,-0.620100,-29.088415
83.300000,13.879890,106.487140,-0.462663,-54.233455,-0.621130,-29.141642
83.400000,13.896560,106.825510,-0.463219,-54.405785,-0.622164,-29.204010
83.500000,13.913230,107.150090,-0.463774,-54.571093,-0.623200,-29.262421
83.600000,13.929920,107.497240,-0.464331,-54.747895,-0.624238,-29.326768
83.700000,13.946590,107.810080,-0.464886,-54.907223,-0.625276,-29.381605
83.800000,13.963240,108.118870,-0.465441,-55.064488,-0.626314,-29.435199
83.900000,13.979950,108.498180,-0.465998,-55.257669,-0.627356,-29.507688
84.000000,13.996660,108.818250,-0.466555,-55.420680,-0.628400,-29.563866
84.100000,14.013310,109.168100,-0.467110,-55.598857,-0.629441,-29.628056
84.200000,14.029880,109.477120,-0.467663,-55.756239,-0.630478,-29.681128
84.300000,14.046560,109.892640,-0.468219,-55.967862,-0.631523,-29.762664
84.400000,14.063240,110.170090,-0.468775,-56.109166,-0.632569,-29.806610
84.500000,14.079900,110.509870,-0.469330,-56.282215,-0.633615,-29.867283
84.600000,14.096560,110.859990,-0.469885,-56.460529,-0.634662,-29.930555
84.700000,14.113230,111.204750,-0.470441,-56.636114,-0.635711,-29.992164
84.800000,14.129860,111.568360,-0.470995,-56.821299,-0.636758,-30.058732
84.900000,14.146570,111.937730,-0.471552,-57.009418,-0.637812,-30.126494
85.000000,14.163230,112.265090,-0.472108,-57.176141,-0.638863,-30.182846
85.100000,14.179870,112.657830,-0.472662,-57.376162,-0.639914,-30.256611
85.200000,14.196570,112.998120,-0.473219,-57.549470,-0.640970,-30.315967
85.300000,14.213280,113.331710,-0.473776,-57.719366,-0.642028,-30.373316
85.400000,14.229950,113.707440,-0.474332,-57.910724,-0.643085,-30.441834
85.500000,14.246520,114.082950,-0.474884,-58.101969,-0.644136,-30.510274
85.600000,14.263230,114.436230,-0.475441,-58.281893,-0.645197,-30.572292
85.700000,14.279910,114.771040,-0.475997,-58.452411,-0.646258,-30.629239
85.800000,14.296600,115.149960,-0.476553,-58.645393,-0.647320,-30.697736
85.900000,14.313240,115.550990,-0.477108,-58.849636,-0.648380,-30.772004
86.000000,14.329920,115.864030,-0.477664,-59.009066,-0.649444,-30.822559
86.100000,14.346630,116.239960,-0.478221,-59.200526,-0.650511,-30.889591
86.200000,14.363300,116.620780,-0.478777,-59.394476,-0.651577,-30.957787
86.300000,14.380000,117.002110,-0.479333,-59.588685,-0.652645,-31.025842
86.400000,14.396600,117.406350,-0.479887,-59.794563,-0.653709,-31.099950
86.500000,14.413250,117.769780,-0.480442,-59.979656,-0.654776,-31.162930
86.600000,14.429930,118.160830,-0.480998,-60.178817,-0.655847,-31.232946
86.700000,14.446630,118.562140,-0.481554,-60.383202,-0.656920,-31.305409
86.800000,14.463250,118.920040,-0.482108,-60.565479,-0.657989,-31.366357
86.900000,14.479920,119.283970,-0.482664,-60.750827,-0.659063,-31.428590
87.000000,14.496570,119.674520,-0.483219,-60.949733,-0.660136,-31.497664
87.100000,14.513220,120.067120,-0.483774,-61.149682,-0.661211,-31.567056
87.200000,14.529870,120.450780,-0.484329,-61.345079,-0.662286,-31.633878
87.300000,14.546550,120.845570,-0.484885,-61.546143,-0.663365,-31.703342
87.400000,14.563290,121.264620,-0.485443,-61.759564,-0.664449,-31.778816
87.500000,14.579960,121.671020,-0.485999,-61.966542,-0.665529,-31.850885
87.600000,14.596650,122.042830,-0.486555,-62.155903,-0.666612,-31.913638
87.700000,14.613190,122.434980,-0.487106,-62.355623,-0.667687,-31.981804
87.800000,14.629880,122.799630,-0.487663,-62.541338,-0.668772,-32.042262
87.900000,14.646590,123.242220,-0.488220,-62.766747,-0.669860,-32.122787
88.000000,14.663270,123.640200,-0.488776,-62.969437,-0.670947,-32.191508
88.100000,14.679910,124.025930,-0.489330,-63.165887,-0.672032,-32.256903
88.200000,14.696570,124.454890,-0.489886,-63.384355,-0.673120,-32.333268
88.300000,14.713240,124.855710,-0.490441,-63.588491,-0.674210,-32.402067
88.400000,14.729940,125.274480,-0.490998,-63.801769,-0.675303,-32.475228
88.500000,14.746550,125.723090,-0.491552,-64.030244,-0.676392,-32.556071
88.600000,14.763200,126.079370,-0.492107,-64.211696,-0.677484,-32.612692
88.700000,14.779910,126.513330,-0.492664,-64.432710,-0.678581,-32.689055
88.800000,14.796600,126.958690,-0.493220,-64.659530,-0.679678,-32.768157
88.900000,14.813280,127.352810,-0.493776,-64.860254,-0.680776,-32.833817
89.000000,14.829910,127.764780,-0.494330,-65.070068,-0.681872,-32.903960
89.100000,14.846560,128.176990,-0.494885,-65.280005,-0.682970,-32.973888
89.200000,14.863260,128.615070,-0.495442,-65.503117,-0.684072,-33.050122
89.300000,14.879940,129.037670,-0.495998,-65.718346,-0.685175,-33.122178
89.400000,14.896590,129.497380,-0.496553,-65.952474,-0.686277,-33.203575
89.500000,14.913250,129.927960,-0.497108,-66.171767,-0.687381,-33.277230
89.600000,14.929950,130.334690,-0.497665,-66.378913,-0.688488,-33.344451
89.700000,14.946660,130.809040,-0.498222,-66.620497,-0.689597,-33.428700
89.800000,14.963270,131.230800,-0.498776,-66.835298,-0.690702,-33.499477
89.900000,14.979870,131.666790,-0.499329,-67.057346,-0.691806,-33.573668
90.000000,14.996560,132.076780,-0.499885,-67.266152,-0.692918,-33.640789
90.100000,15.013240,132.557300,-0.500441,-67.510879,-0.694030,-33.725644
90.200000,15.029900,133.014330,-0.500997,-67.743642,-0.695143,-33.804303
90.300000,15.046550,133.461590,-0.501552,-67.971430,-0.696255,-33.880246
90.400000,15.063220,133.940870,-0.502107,-68.215525,-0.697371,-33.964010
90.500000,15.079930,134.336500,-0.502664,-68.417018,-0.698490,-34.026223
90.600000,15.096640,134.783190,-0.503221,-68.644515,-0.699611,-34.101131
90.700000,15.113220,135.266800,-0.503774,-68.890816,-0.700724,-34.185414
90.800000,15.129870,135.717090,-0.504329,-69.120146,-0.701843,-34.260852
90.900000,15.146590,136.203400,-0.504886,-69.367822,-0.702968,-34.344957
91.000000,15.163310,136.644810,-0.505444,-69.592630,-0.704094,-34.417476
91.100000,15.179920,137.148010,-0.505997,-69.848908,-0.705214,-34.505547
91.200000,15.196570,137.617600,-0.506552,-70.088068,-0.706338,-34.584794
91.300000,15.213230,138.089360,-0.507108,-70.328334,-0.707465,-34.664296
91.400000,15.229870,138.531660,-0.507662,-70.553595,-0.708590,-34.736192
91.500000,15.246580,139.028400,-0.508219,-70.806583,-0.709722,-34.821308
91.600000,15.263240,139.500850,-0.508775,-71.047199,-0.710852,-34.900184
91.700000,15.279910,139.987080,-0.509330,-71.294834,-0.711984,-34.982213
91.800000,15.296590,140.453130,-0.509886,-71.532192,-0.713118,-35.058905
91.900000,15.313240,140.939930,-0.510441,-71.780117,-0.714251,-35.140578
92.000000,15.329850,141.453480,-0.510995,-72.041666,-0.715383,-35.228735
92.100000,15.346540,141.920670,-0.511551,-72.279604,-0.716521,-35.304876
92.200000,15.363260,142.407700,-0.512109,-72.527646,-0.717663,-35.385610
92.300000,15.379960,142.898480,-0.512665,-72.777598,-0.718804,-35.467047
92.400000,15.396610,143.348660,-0.513220,-73.006873,-0.719944,-35.538261
92.500000,15.413230,143.892290,-0.513774,-73.283742,-0.721082,-35.632436
92.600000,15.429930,144.456970,-0.514331,-73.571331,-0.722228,-35.731315
92.700000,15.446630,144.915500,-0.514888,-73.804858,-0.723375,-35.803647
92.800000,15.463300,145.413830,-0.515443,-74.058655,-0.724521,-35.885615
92.900000,15.479890,145.901090,-0.515996,-74.306815,-0.725663,-35.964771
93.000000,15.496540,146.449780,-0.516551,-74.586260,-0.726810,-36.058628
93.100000,15.513220,147.005810,-0.517107,-74.869444,-0.727961,-36.153906
93.200000,15.529920,147.497130,-0.517664,-75.119671,-0.729114,-36.232922
93.300000,15.546580,148.016370,-0.518219,-75.384118,-0.730266,-36.318611
93.400000,15.563210,148.548290,-0.518774,-75.655023,-0.731418,-36.407189
93.500000,15.579880,149.040500,-0.519329,-75.905703,-0.732573,-36.485645
93.600000,15.596590,149.595000,-0.519886,-76.188108,-0.733732,-36.578952
93.700000,15.613230,150.144780,-0.520441,-76.468109,-0.734888,-36.670970
93.800000,15.629860,150.644820,-0.520995,-76.722777,-0.736045,-36.750568
93.900000,15.646570,151.195250,-0.521552,-77.003109,-0.737208,-36.841958
94.000000,15.663230,151.743440,-0.522108,-77.282299,-0.738370,-36.932618
94.100000,15.679940,152.238240,-0.522665,-77.534299,-0.739536,-37.009860
94.200000,15.696570,152.822630,-0.523219,-77.831926,-0.740698,-37.108784
94.300000,15.713290,153.370760,-0.523776,-78.111087,-0.741868,-37.198348
94.400000,15.729970,153.887660,-0.524332,-78.374342,-0.743036,-37.280140
94.500000,15.746700,154.471820,-0.524890,-78.671852,-0.744209,-37.377784
94.600000,15.763230,155.038730,-0.525441,-78.960577,-0.745369,-37.471452
94.700000,15.779860,155.554140,-0.525995,-79.223073,-0.746538,-37.552106
94.800000,15.796560,156.111800,-0.526552,-79.507087,-0.747713,-37.642471
94.900000,15.813240,156.708620,-0.527108,-79.811045,-0.748888,-37.742005
95.000000,15.829930,157.331470,-0.527664,-80.128260,-0.750065,-37.847435
95.100000,15.846540,157.860030,-0.528218,-80.397453,-0.751238,-37.930071
95.200000,15.863180,158.398730,-0.528773,-80.671811,-0.752415,-38.014762
95.300000,15.879910,158.974010,-0.529330,-80.964798,-0.753599,-38.107675
95.400000,15.896610,159.574280,-0.529887,-81.270513,-0.754782,-38.206325
95.500000,15.913200,160.139240,-0.530440,-81.558245,-0.755959,-38.296490
95.600000,15.929900,160.742830,-0.530997,-81.865651,-0.757145,-38.395263
95.700000,15.946580,161.347920,-0.531553,-82.173821,-0.758332,-38.494107
95.800000,15.963310,161.897690,-0.532110,-82.453816,-0.759523,-38.579289
95.900000,15.979950,162.511690,-0.532665,-82.766524,-0.760709,-38.679694
96.000000,15.996560,163.082630,-0.533219,-83.057301,-0.761894,-38.769598
96.100000,16.013280,163.714830,-0.533776,-83.379278,-0.763089,-38.873421
96.200000,16.029970,164.309020,-0.534332,-83.681897,-0.764283,-38.967954
96.300000,16.046640,164.940980,-0.534888,-84.003751,-0.765477,-39.071153
96.400000,16.063240,165.515730,-0.535441,-84.296469,-0.766667,-39.160655
96.500000,16.079930,166.145480,-0.535998,-84.617198,-0.767866,-39.262577
96.600000,16.096610,166.775360,-0.536554,-84.937993,-0.769065,-39.364202
96.700000,16.113240,167.352260,-0.537108,-85.231806,-0.770262,-39.453121
96.800000,16.129850,167.976300,-0.537662,-85.549627,-0.771458,-39.552872
96.900000,16.146540,168.616380,-0.538218,-85.875617,-0.772662,-39.655814
97.000000,16.163230,169.246250,-0.538774,-86.196407,-0.773868,-39.755995
97.100000,16.179920,169.895480,-0.539331,-86.527057,-0.775075,-39.860362
97.200000,16.196580,170.523120,-0.539886,-86.846712,-0.776281,-39.959388
97.300000,16.213200,171.124220,-0.540440,-87.152850,-0.777486,-40.051964
97.400000,16.229920,171.831470,-0.540997,-87.513049,-0.778699,-40.168723
97.500000,16.246610,172.459240,-0.541554,-87.832770,-0.779912,-40.266611
97.600000,16.263300,173.080410,-0.542110,-88.149129,-0.781126,-40.362605
97.700000,16.279900,173.759570,-0.542663,-88.495022,-0.782335,-40.472019
97.800000,16.296580,174.419160,-0.543219,-88.830949,-0.783552,-40.576260
97.900000,16.313280,175.080200,-0.543776,-89.167614,-0.784771,-40.680405
98.000000,16.329950,175.737050,-0.544332,-89.502145,-0.785990,-40.783293
98.100000,16.346570,176.384410,-0.544886,-89.831842,-0.787207,-40.883759
98.200000,16.363210,177.062740,-0.545440,-90.177313,-0.788426,-40.990969
98.300000,16.379920,177.745800,-0.545997,-90.525193,-0.789652,-41.098679
98.400000,16.396560,178.402150,-0.546552,-90.859469,-0.790875,-41.200044
98.500000,16.413250,179.078610,-0.547108,-91.203987,-0.792102,-41.305526
98.600000,16.429910,179.788060,-0.547664,-91.565307,-0.793329,-41.418315
98.700000,16.446630,180.451400,-0.548221,-91.903143,-0.794562,-41.519910
98.800000,16.463270,181.162320,-0.548776,-92.265212,-0.795791,-41.632309
98.900000,16.479930,181.816220,-0.549331,-92.598240,-0.797022,-41.731156
99.000000,16.496520,182.560240,-0.549884,-92.977167,-0.798250,-41.850510
99.100000,16.513230,183.228440,-0.550441,-93.317478,-0.799488,-41.951712
99.200000,16.529960,183.949100,-0.550999,-93.684507,-0.800729,-42.064469
99.300000,16.546620,184.657070,-0.551554,-94.045073,-0.801967,-42.174137
99.400000,16.563270,185.372250,-0.552109,-94.409312,-0.803205,-42.285081
99.500000,16.579890,186.085250,-0.552663,-94.772440,-0.804443,-42.395219
99.600000,16.596560,186.817790,-0.553219,-95.145519,-0.805686,-42.509242
99.700000,16.613260,187.554750,-0.553775,-95.520850,-0.806933,-42.623759
99.800000,16.629980,188.263380,-0.554333,-95.881752,-0.808182,-42.731365
99.900000,16.646590,189.041020,-0.554886,-96.277801,-0.809426,-42.854565
100.000000,16.663230,189.725250,-0.555441,-96.626276,-0.810672,-42.956081
100.100000,16.679930,190.455660,-0.555998,-96.998271,-0.811925,-43.067459
100.200000,16.696600,191.224410,-0.556553,-97.389792,-0.813178,-43.187179
100.300000,16.713220,191.962710,-0.557107,-97.765805,-0.814428,-43.299758
100.400000,16.729840,192.724610,-0.557661,-98.153838,-0.815679,-43.417238
100.500000,16.746570,193.491150,-0.558219,-98.544233,-0.816941,-43.534970
100.600000,16.763240,194.246670,-0.558775,-98.929017,-0.818200,-43.649988
100.700000,16.779900,195.044050,-0.559330,-99.335119,-0.819459,-43.774007
100.800000,16.796590,195.814130,-0.559886,-99.727317,-0.820722,-43.891355
100.900000,16.813280,196.577180,-0.560443,-100.115936,-0.821987,-44.006694
101.000000,16.829930,197.353610,-0.560998,-100.511368,-0.823251,-44.124725
101.100000,16.846590,198.140110,-0.561553,-100.911929,-0.824516,-44.244533
101.200000,16.863230,198.941270,-0.562108,-101.319957,-0.825782,-44.367232
101.300000,16.879890,199.680070,-0.562663,-101.696225,-0.827051,-44.475522
101.400000,16.896630,200.487670,-0.563221,-102.107532,-0.828328,-44.598426
101.500000,16.913280,201.338810,-0.563776,-102.541014,-0.829599,-44.730851
101.600000,16.929860,202.128920,-0.564329,-102.943414,-0.830867,-44.849494
101.700000,16.946530,202.943240,-0.564884,-103.358143,-0.832143,-44.972747
101.800000,16.963240,203.717830,-0.565441,-103.752639,-0.833424,-45.086608
101.900000,16.979930,204.564350,-0.565998,-104.183768,-0.834705,-45.215998
102.000000,16.996520,205.346650,-0.566551,-104.582190,-0.835980,-45.331081
102.100000,17.013200,206.175090,-0.567107,-105.004111,-0.837264,-45.455580
102.200000,17.029880,206.996280,-0.567663,-105.422340,-0.838549,-45.578013
102.300000,17.046630,207.859510,-0.568221,-105.861979,-0.839841,-45.708979
102.400000,17.063260,208.692550,-0.568775,-106.286243,-0.841126,-45.833250
102.500000,17.079920,209.550080,-0.569331,-106.722979,-0.842415,-45.962314
102.600000,17.096540,210.408630,-0.569885,-107.160235,-0.843702,-46.091260
102.700000,17.113250,211.207750,-0.570442,-107.567224,-0.844998,-46.206397
102.800000,17.130000,212.134920,-0.571000,-108.039428,-0.846298,-46.348914
102.900000,17.146580,212.968140,-0.571553,-108.463783,-0.847587,-46.471019
103.000000,17.163220,213.853990,-0.572107,-108.914943,-0.848883,-46.603905
103.100000,17.179930,214.697770,-0.572664,-109.344676,-0.850185,-46.726880
103.200000,17.196620,215.578280,-0.573221,-109.793116,-0.851488,-46.857433
103.300000,17.213260,216.458760,-0.573775,-110.241541,-0.852789,-46.987664
103.400000,17.229920,217.335620,-0.574331,-110.688122,-0.854092,-47.116539
103.500000,17.246580,218.222790,-0.574886,-111.139954,-0.855398,-47.247151
103.600000,17.263230,219.150300,-0.575441,-111.612331,-0.856704,-47.386020
103.700000,17.279880,220.053330,-0.575996,-112.072241,-0.858012,-47.519078
103.800000,17.296540,220.980380,-0.576551,-112.544383,-0.859323,-47.656769
103.900000,17.313220,221.903470,-0.577107,-113.014509,-0.860637,-47.793007
104.000000,17.329900,222.826830,-0.577663,-113.484773,-0.861952,-47.928781
104.100000,17.346640,223.763550,-0.578221,-113.961840,-0.863275,-48.066673
104.200000,17.363230,224.687530,-0.578774,-114.432419,-0.864587,-48.201872
104.300000,17.379940,225.611600,-0.579331,-114.903044,-0.865910,-48.336110
104.400000,17.396650,226.562670,-0.579888,-115.387420,-0.867235,-48.475601
104.500000,17.413350,227.500600,-0.580445,-115.865104,-0.868561,-48.611784
104.600000,17.429940,228.478940,-0.580998,-116.363369,-0.869880,-48.756484
104.700000,17.446570,229.431850,-0.581552,-116.848682,-0.871203,-48.895058
104.800000,17.463260,230.392960,-0.582109,-117.338171,-0.872534,-49.034605
104.900000,17.479940,231.357890,-0.582665,-117.829606,-0.873865,-49.174458
105.000000,17.496610,232.346770,-0.583220,-118.333238,-0.875198,-49.318888
105.100000,17.513210,233.274310,-0.583774,-118.805631,-0.876526,-49.450032
105.200000,17.529890,234.305020,-0.584330,-119.330567,-0.877863,-49.602176
105.300000,17.546570,235.284300,-0.584886,-119.829310,-0.879201,-49.742864
105.400000,17.563260,236.251740,-0.585442,-120.322023,-0.880542,-49.880457
105.500000,17.579910,237.254330,-0.585997,-120.832638,-0.881882,-50.025075
105.600000,17.596590,238.285640,-0.586553,-121.357880,-0.883226,-50.175051
105.700000,17.613260,239.265900,-0.587109,-121.857122,-0.884571,-50.313750
105.800000,17.629930,240.313350,-0.587664,-122.390584,-0.885918,-50.466003
105.900000,17.646570,241.343460,-0.588219,-122.915215,-0.887264,-50.614150
106.000000,17.663180,242.378490,-0.588773,-123.442351,-0.888609,-50.762869
106.100000,17.679920,243.402560,-0.589331,-123.963906,-0.889967,-50.908175
106.200000,17.696580,244.435030,-0.589886,-124.489739,-0.891320,-51.054985
106.300000,17.713300,245.500150,-0.590443,-125.032200,-0.892680,-51.207771
106.400000,17.729900,246.556300,-0.590997,-125.570092,-0.894032,-51.358586
106.500000,17.746590,247.633190,-0.591553,-126.118548,-0.895393,-51.512743
106.600000,17.763240,248.691480,-0.592108,-126.657531,-0.896753,-51.662594
106.700000,17.779960,249.801410,-0.592665,-127.222813,-0.898120,-51.822262
106.800000,17.796600,250.862730,-0.593220,-127.763339,-0.899483,-51.971571
106.900000,17.813250,251.906630,-0.593775,-128.294993,-0.900848,-52.116634
107.000000,17.829900,253.001860,-0.594330,-128.852789,-0.902215,-52.271711
107.100000,17.846610,254.109620,-0.594887,-129.416967,-0.903589,-52.428496
107.200000,17.863280,255.238620,-0.595443,-129.991962,-0.904962,-52.589201
107.300000,17.879880,256.323120,-0.595996,-130.544293,-0.906331,-52.740417
107.400000,17.896580,257.487640,-0.596553,-131.137378,-0.907709,-52.907026
107.500000,17.913220,258.593140,-0.597107,-131.700405,-0.909085,-53.061127
107.600000,17.929920,259.733830,-0.597664,-132.281353,-0.910468,-53.221551
107.700000,17.946560,260.853850,-0.598219,-132.851775,-0.911847,-53.377363
107.800000,17.963240,261.998440,-0.598775,-133.434710,-0.913232,-53.537386
107.900000,17.979930,263.159760,-0.599331,-134.026165,-0.914620,-53.700130
108.000000,17.996630,264.343260,-0.599888,-134.628917,-0.916010,-53.866690
108.100000,18.013260,265.505800,-0.600442,-135.220994,-0.917396,-54.028630
108.200000,18.029910,266.714480,-0.600997,-135.836569,-0.918786,-54.199199
108.300000,18.046610,267.881560,-0.601554,-136.430958,-0.920182,-54.360415
108.400000,18.063310,269.091310,-0.602110,-137.047079,-0.921581,-54.529617
108.500000,18.079980,270.301210,-0.602666,-137.663276,-0.922978,-54.698300
108.600000,18.096530,271.487490,-0.603218,-138.267443,-0.924367,-54.862079
108.700000,18.113250,272.677250,-0.603775,-138.873383,-0.925773,-55.025106
108.800000,18.129940,273.881040,-0.604331,-139.486468,-0.927178,-55.190425
108.900000,18.146590,275.136690,-0.604886,-140.125966,-0.928582,-55.365684
109.000000,18.163190,276.411960,-0.605440,-140.775455,-0.929983,-55.544411
109.100000,18.179910,277.603330,-0.605997,-141.382215,-0.931397,-55.705017
109.200000,18.196610,278.863220,-0.606554,-142.023872,-0.932811,-55.878772
109.300000,18.213290,280.090550,-0.607110,-142.648946,-0.934225,-56.045392
109.400000,18.229900,281.414920,-0.607663,-143.323442,-0.935635,-56.231041
109.500000,18.246530,282.660830,-0.608218,-143.957979,-0.937049,-56.400193
109.600000,18.263220,283.953920,-0.608774,-144.616544,-0.938470,-56.577752
109.700000,18.279920,285.208470,-0.609331,-145.255481,-0.939894,-56.746862
109.800000,18.296630,286.491180,-0.609888,-145.908760,-0.941321,-56.920807
109.900000,18.313240,287.817780,-0.610441,-146.584392,-0.942741,-57.103220
110.000000,18.329930,289.119780,-0.610998,-147.247495,-0.944170,-57.279619
110.100000,18.346610,290.449890,-0.611554,-147.924914,-0.945600,-57.460891
110.200000,18.363280,291.777340,-0.612109,-148.600979,-0.947032,-57.640933
110.300000,18.379930,293.144470,-0.612664,-149.297253,-0.948464,-57.828151
110.400000,18.396600,294.491820,-0.613220,-149.983452,-0.949899,-58.010600
110.500000,18.413270,295.824680,-0.613776,-150.662272,-0.951337,-58.189436
110.600000,18.429940,297.227450,-0.614331,-151.376697,-0.952777,-58.381249
110.700000,18.446620,298.559360,-0.614887,-152.055033,-0.954219,-58.558319
110.800000,18.463230,299.934600,-0.615441,-152.755437,-0.955658,-58.743478
110.900000,18.479930,301.336490,-0.615998,-153.469414,-0.957107,-58.932613
111.000000,18.496590,302.741060,-0.616553,-154.184756,-0.958554,-59.121682
111.100000,18.513280,304.167110,-0.617109,-154.911037,-0.960006,-59.313990
111.200000,18.529900,305.607850,-0.617663,-155.644800,-0.961454,-59.508714
111.300000,18.546580,307.027220,-0.618219,-156.367679,-0.962909,-59.698157
111.400000,18.563310,308.485930,-0.618777,-157.110594,-0.964371,-59.894172
111.500000,18.579960,309.937620,-0.619332,-157.849934,-0.965828,-60.088419
111.600000,18.596550,311.378080,-0.619885,-158.583554,-0.967281,-60.279988
111.700000,18.613200,312.854800,-0.620440,-159.335641,-0.968743,-60.477436
111.800000,18.629920,314.320980,-0.620997,-160.082361,-0.970212,-60.671642
111.900000,18.646570,315.832790,-0.621552,-160.852319,-0.971677,-60.874185
112.000000,18.663290,317.330510,-0.622110,-161.615102,-0.973151,-61.072785
112.100000,18.679910,318.804660,-0.622664,-162.365880,-0.974618,-61.266546
112.200000,18.696550,320.320130,-0.623218,-163.137703,-0.976089,-61.467295
112.300000,18.713240,321.866390,-0.623775,-163.925206,-0.977567,-61.672815
112.400000,18.729960,323.362790,-0.624332,-164.687317,-0.979050,-61.867755
112.500000,18.746590,324.881620,-0.624886,-165.460850,-0.980526,-62.066626
112.600000,18.763250,326.463840,-0.625442,-166.266668,-0.982008,-62.276566
112.700000,18.780000,328.022220,-0.626000,-167.060345,-0.983499,-62.480569
112.800000,18.796610,329.586610,-0.626554,-167.857082,-0.984981,-62.685612
112.900000,18.813190,331.148650,-0.627106,-168.652623,-0.986462,-62.889495
113.000000,18.829890,332.760250,-0.627663,-169.473404,-0.987956,-63.101219
113.100000,18.846540,334.320770,-0.628218,-170.268170,-0.989448,-63.302641
113.200000,18.863230,335.928620,-0.628774,-171.087041,-0.990945,-63.511901
113.300000,18.879930,337.599030,-0.629331,-171.937774,-0.992446,-63.732003
113.400000,18.896560,339.199620,-0.629885,-172.752948,-0.993942,-63.938400
113.500000,18.913210,340.845340,-0.630440,-173.591106,-0.995443,-64.152271
113.600000,18.929930,342.528440,-0.630998,-174.448302,-0.996952,-64.371830
113.700000,18.946610,344.152710,-0.631554,-175.275536,-0.998460,-64.579629
113.800000,18.963220,345.835910,-0.632107,-176.132783,-0.999964,-64.797959
113.900000,18.979870,347.512630,-0.632662,-176.986729,-1.001474,-65.013892
114.000000,18.996580,349.212650,-0.633219,-177.852542,-1.002991,-65.232874
114.100000,19.013260,350.925630,-0.633775,-178.724956,-1.004508,-65.453487
114.200000,19.029880,352.541960,-0.634329,-179.548146,-1.006022,-65.655490
114.300000,19.046560,354.284880,-0.634885,-180.435808,-1.007544,-65.879760
114.400000,19.063220,356.034580,-0.635441,-181.326923,-1.009066,-66.104422
114.500000,19.079880,357.820920,-0.635996,-182.236698,-1.010590,-66.334887
114.600000,19.096580,359.602390,-0.636553,-183.143993,-1.012121,-66.563196
114.700000,19.113240,361.380460,-0.637108,-184.049557,-1.013650,-66.790112
114.800000,19.129880,363.168610,-0.637663,-184.960254,-1.015180,-67.018005
114.900000,19.146580,364.982700,-0.638219,-185.884163,-1.016717,-67.249296
115.000000,19.163290,366.810120,-0.638776,-186.814860,-1.018258,-67.481949
115.100000,19.179900,368.643770,-0.639330,-187.748730,-1.019792,-67.715335
115.200000,19.196540,370.506040,-0.639885,-188.697177,-1.021331,-67.952747
115.300000,19.213240,372.408330,-0.640441,-189.666005,-1.022878,-68.196056
115.400000,19.229950,374.239870,-0.640998,-190.598801,-1.024428,-68.425287
115.500000,19.246560,376.185330,-0.641552,-191.589615,-1.025972,-68.674914
115.600000,19.263240,378.017460,-0.642108,-192.522711,-1.027524,-68.902338
115.700000,19.279930,379.999180,-0.642664,-193.531993,-1.029080,-69.155884
115.800000,19.296590,381.893890,-0.643220,-194.496961,-1.030635,-69.392691
115.900000,19.313260,383.847200,-0.643775,-195.491774,-1.032194,-69.638992
116.000000,19.329910,385.759950,-0.644330,-196.465929,-1.033753,-69.876972
116.100000,19.346600,387.715670,-0.644887,-197.461969,-1.035318,-70.121378
116.200000,19.363310,389.682280,-0.645444,-198.463556,-1.036888,-70.366511
116.300000,19.379980,391.643650,-0.645999,-199.462473,-1.038456,-70.609848
116.400000,19.396510,393.636200,-0.646550,-200.477270,-1.040014,-70.858624
116.500000,19.413200,395.645510,-0.647107,-201.500604,-1.041589,-71.108220
116.600000,19.429900,397.695040,-0.647663,-202.544421,-1.043168,-71.363826
116.700000,19.446630,399.709900,-0.648221,-203.570580,-1.044752,-71.611855
116.800000,19.463250,401.811680,-0.648775,-204.641008,-1.046328,-71.875038
116.900000,19.479890,403.826930,-0.649330,-205.667367,-1.047909,-72.121444
117.000000,19.496610,405.888670,-0.649887,-206.717402,-1.049499,-72.374450
117.100000,19.513260,408.051060,-0.650442,-207.818698,-1.051086,-72.644689
117.200000,19.529940,410.178040,-0.650998,-208.901960,-1.052678,-72.907202
117.300000,19.546570,412.244720,-0.651552,-209.954512,-1.054267,-73.158160
117.400000,19.563250,414.409360,-0.652108,-211.056954,-1.055864,-73.424955
117.500000,19.579880,416.574070,-0.652663,-212.159432,-1.057459,-73.690891
117.600000,19.596560,418.739930,-0.653219,-213.262495,-1.059061,-73.955452
117.700000,19.613180,420.904270,-0.653773,-214.364784,-1.060660,-74.218948
117.800000,19.629850,423.072020,-0.654328,-215.468810,-1.062266,-74.481463
117.900000,19.646560,425.318270,-0.654885,-216.612816,-1.063879,-74.756260
118.000000,19.663260,427.520660,-0.655442,-217.734484,-1.065493,-75.022158
118.100000,19.679900,429.835820,-0.655997,-218.913586,-1.067104,-75.307003
118.200000,19.696530,432.102390,-0.656551,-220.067940,-1.068717,-75.582114
118.300000,19.713220,434.384670,-0.657107,-221.230296,-1.070338,-75.858246
118.400000,19.729910,436.690400,-0.657664,-222.404594,-1.071962,-76.137173
118.500000,19.746610,439.033970,-0.658220,-223.598165,-1.073589,-76.421306
118.600000,19.763220,441.367680,-0.658774,-224.786714,-1.075210,-76.703071
118.700000,19.779890,443.715120,-0.659330,-225.982255,-1.076840,-76.985450
118.800000,19.796570,446.111080,-0.659886,-227.202507,-1.078473,-77.274829
118.900000,19.813300,448.524350,-0.660443,-228.431576,-1.080114,-77.565464
119.000000,19.829940,450.892000,-0.660998,-229.637410,-1.081749,-77.847541
119.100000,19.846570,453.402980,-0.661552,-230.916242,-1.083386,-78.153063
119.200000,19.863250,455.789120,-0.662108,-232.131493,-1.085030,-78.435297
119.300000,19.879960,458.304470,-0.662665,-233.412550,-1.086680,-78.738145
119.400000,19.896620,460.720580,-0.663221,-234.643065,-1.088327,-79.022935
119.500000,19.913210,463.204990,-0.663774,-235.908364,-1.089971,-79.318604
119.600000,19.929920,465.738530,-0.664331,-237.198686,-1.091629,-79.620325
119.700000,19.946580,468.246190,-0.664886,-238.475826,-1.093285,-79.916588
119.800000,19.963200,470.788480,-0.665440,-239.770604,-1.094939,-80.217653
119.900000,19.979830,473.353700,-0.665994,-241.077060,-1.096597,-80.521104
120.000000,19.996540,475.965180,-0.666551,-242.407076,-1.098266,-80.830316
120.021000,20.000040,476.539700,-0.666668,-242.699676,-1.098616,-80.899568
