Repository: abubakardawood/tissue-phantom-material-database

# Tissue Phantom Materials Database

Open-access database of silicone tissue phantoms for modelling the mechanical behaviour of human soft tissues, including compression-derived hyperelastic material parameters, model selection guidance, and an inverse design framework.

## Overview

This repository provides a comprehensive, open-access dataset of soft silicone phantoms and accompanying analysis code for modelling the mechanical behaviour of human soft tissues under compressive loading.

The database comprises nineteen silicone phantoms fabricated from three EcoFlex families (00-10, 00-30, and 00-50) with systematically varied thinner concentrations, spanning an elastic modulus range of 6.19 to 158.80 kPa. This range covers the stiffness of a wide variety of healthy and pathological human soft tissues, including adipose, liver, kidney, prostate, lung, cardiac muscle, and skeletal muscle.

Each phantom was characterised through ten repeated uniaxial compression tests. Both engineering and true stress-strain responses were used to estimate parameters for six hyperelastic material models: Neo-Hookean, Mooney-Rivlin, Yeoh, Ogden, Veronda-Westmann, and Humphrey. 
The resulting dataset provides validated hyperelastic material model parameters, raw experimental data, and model performance metrics (Standard Error and Akaike Information Criterion) to support reproducible biomechanical simulation, surgical training, and medical device evaluation.

## Repository Contents

- Raw compression stress-strain data (engineering and true) for all nineteen phantoms, each across ten repeated tests

Title:
A Database of Silicone Phantom Materials for Modeling Human Tissue Mechanics Across Varying Stiffnesses

Description:
This dataset contains processed mechanical compression test data for soft silicone phantoms
fabricated using Ecoflex (Smooth-On) with varying base materials and thinner concentrations.
The dataset provides force–compression measurements together with derived engineering and
true stress–strain quantities, intended for mechanical characterization, constitutive model
fitting, and the design of tissue-equivalent phantoms.

All files in this dataset are processed outputs generated from raw experimental measurements.
The raw data files are not included in this archive.

------------------------------------------------------------

Directory structure
------------------------------------------------------------

Each material has a dedicated folder. Example:

<material_name>/
  ├── sample_A_01_processed.csv
  ├── ...
  ├── sample_A_05_processed.csv  
  ├── sample_B_01_processed.csv
  ├── ...
  └── sample_B_5_processed.csv

Each CSV file corresponds to a single compression test and contains both measured and
derived quantities, preceded by a metadata header.

------------------------------------------------------------

File format
------------------------------------------------------------

File type:
- CSV 

Each CSV file consists of:
1. A metadata header describing specimen geometry, test conditions, and material information
2. A blank line
3. A data table with the following columns:

- Time
- Compression (mm)
- Load (N)
- Engineering strain (-)
- Engineering stress (N/mm^2)
- True strain (-)
- True stress (N/mm^2)

------------------------------------------------------------

Experimental conditions (summary)
------------------------------------------------------------

- Test type: Uniaxial compression
- Testing machine: Instron 5900
- Load cell: 1 kN / 10 kN
- Compression speed: 10 mm/min
- Laboratory: Centre for Advanced Robotics @ QM, Queen Mary University of London, UK

Specimen geometry and additional details are recorded in the metadata header of each file.

------------------------------------------------------------

Derivation of strain and stress measures
------------------------------------------------------------

Measured quantities:
- Compression (mm): crosshead displacement during compression
- Load (N): measured compressive force

Engineering strain is calculated as:

  engineering strain = compression / initial specimen height

Engineering stress is calculated as:

  engineering stress = load / initial cross-sectional area

True strain is calculated from engineering strain as:

  true strain = | ln(1 − engineering strain) |

True stress is calculated from engineering stress as:

  true stress = | engineering stress × (1 − engineering strain) |

Compressive stress and strain are reported using a negative sign convention.

------------------------------------------------------------

Notes
------------------------------------------------------------

- No filtering or smoothing is applied to the data.
- Engineering and true measures are derived solely from force and compression measurements.
- Each file represents one independent compression test.

------------------------------------------------------------

File: data/EF50_50T/EF50_50T_A2.csv (part 1 of 2)
EF50_50T_A_sample_2
Compression test;
Cylinder Diameter: 50mm;
Cylinder Height: 30mm;
Speed (mm/min): 10;
Machine: INSTRON 5900;
Load cell: 10kN;
Time (s),Compression (mm),Load (N),Engineering Strain [-],Engineering Stress (kPa),True Strain [-],True Stress (kPa)
0.000000,0.000000,0.056900,-0.000000,-0.028979,0.000000,-0.028979
0.100000,0.007370,0.054020,-0.000246,-0.027512,-0.000246,-0.027505
0.200000,0.027820,0.124880,-0.000927,-0.063601,-0.000928,-0.063542
0.300000,0.046260,0.200100,-0.001542,-0.101910,-0.001543,-0.101753
0.400000,0.063270,0.225630,-0.002109,-0.114912,-0.002111,-0.114670
0.500000,0.080010,0.293110,-0.002667,-0.149280,-0.002671,-0.148882
0.600000,0.096670,0.408190,-0.003222,-0.207889,-0.003228,-0.207220
0.700000,0.113310,0.424900,-0.003777,-0.216400,-0.003784,-0.215582
0.800000,0.130020,0.519960,-0.004334,-0.264813,-0.004343,-0.263666
0.900000,0.146680,0.536730,-0.004889,-0.273354,-0.004901,-0.272018
1.000000,0.163350,0.590730,-0.005445,-0.300856,-0.005460,-0.299218
1.100000,0.179930,0.678250,-0.005998,-0.345430,-0.006016,-0.343358
1.200000,0.196600,0.727220,-0.006553,-0.370370,-0.006575,-0.367943
1.300000,0.213320,0.767530,-0.007111,-0.390900,-0.007136,-0.388120
1.400000,0.229960,0.855390,-0.007665,-0.435647,-0.007695,-0.432307
1.500000,0.246590,0.908450,-0.008220,-0.462670,-0.008254,-0.458867
1.600000,0.263310,0.972110,-0.008777,-0.495092,-0.008816,-0.490746
1.700000,0.280010,1.031300,-0.009334,-0.525237,-0.009377,-0.520334
1.800000,0.296680,1.107780,-0.009889,-0.564188,-0.009939,-0.558608
1.900000,0.313280,1.158020,-0.010443,-0.589775,-0.010498,-0.583616
2.000000,0.329890,1.225270,-0.010996,-0.624025,-0.011057,-0.617163
2.100000,0.346560,1.274030,-0.011552,-0.648858,-0.011619,-0.641363
2.200000,0.363300,1.354480,-0.012110,-0.689831,-0.012184,-0.681477
2.300000,0.380000,1.407830,-0.012667,-0.717002,-0.012748,-0.707920
2.400000,0.396630,1.444650,-0.013221,-0.735754,-0.013309,-0.726027
2.500000,0.413250,1.551540,-0.013775,-0.790193,-0.013871,-0.779308
2.600000,0.429950,1.612330,-0.014332,-0.821153,-0.014435,-0.809384
2.700000,0.446620,1.693050,-0.014887,-0.862263,-0.014999,-0.849426
2.800000,0.463270,1.764760,-0.015442,-0.898785,-0.015563,-0.884906
2.900000,0.479910,1.798590,-0.015997,-0.916014,-0.016126,-0.901361
3.000000,0.496580,1.869040,-0.016553,-0.951894,-0.016691,-0.936138
3.100000,0.513250,1.919800,-0.017108,-0.977746,-0.017256,-0.961019
3.200000,0.529920,1.980370,-0.017664,-1.008594,-0.017822,-0.990778
3.300000,0.546560,2.044680,-0.018219,-1.041347,-0.018387,-1.022375
3.400000,0.563210,2.120340,-0.018774,-1.079880,-0.018952,-1.059607
3.500000,0.579930,2.199210,-0.019331,-1.120048,-0.019520,-1.098397
3.600000,0.596620,2.247610,-0.019887,-1.144698,-0.020088,-1.121933
3.700000,0.613230,2.310740,-0.020441,-1.176850,-0.020653,-1.152794
3.800000,0.629900,2.411560,-0.020997,-1.228197,-0.021220,-1.202409
3.900000,0.646600,2.494100,-0.021553,-1.270235,-0.021789,-1.242857
4.000000,0.663290,2.466350,-0.022110,-1.256102,-0.022358,-1.228330
4.100000,0.679920,2.613620,-0.022664,-1.331106,-0.022925,-1.300938
4.200000,0.696590,2.651200,-0.023220,-1.350245,-0.023493,-1.318893
4.300000,0.713300,2.730030,-0.023777,-1.390393,-0.024064,-1.357334
4.400000,0.729960,2.823310,-0.024332,-1.437900,-0.024633,-1.402913
4.500000,0.746630,2.851060,-0.024888,-1.452033,-0.025203,-1.415895
4.600000,0.763230,2.910450,-0.025441,-1.482280,-0.025770,-1.444569
4.700000,0.779850,3.022900,-0.025995,-1.539550,-0.026339,-1.499530
4.800000,0.796530,3.046530,-0.026551,-1.551585,-0.026910,-1.510389
4.900000,0.813270,3.169430,-0.027109,-1.614177,-0.027483,-1.570419
5.000000,0.829910,3.156280,-0.027664,-1.607480,-0.028054,-1.563011
5.100000,0.846530,3.239840,-0.028218,-1.650037,-0.028623,-1.603477
5.200000,0.863290,3.317280,-0.028776,-1.689477,-0.029198,-1.640860
5.300000,0.879970,3.391750,-0.029332,-1.727404,-0.029771,-1.676735
5.400000,0.896540,3.453450,-0.029885,-1.758828,-0.030340,-1.706266
5.500000,0.913210,3.543480,-0.030440,-1.804680,-0.030913,-1.749744
5.600000,0.929890,3.618390,-0.030996,-1.842831,-0.031487,-1.785710
5.700000,0.946580,3.679790,-0.031553,-1.874102,-0.032061,-1.814969
5.800000,0.963300,3.749750,-0.032110,-1.909732,-0.032637,-1.848410
5.900000,0.979940,3.795220,-0.032665,-1.932890,-0.033210,-1.869752
6.000000,0.996610,3.895080,-0.033220,-1.983748,-0.033785,-1.917847
6.100000,1.013260,3.945850,-0.033775,-2.009605,-0.034359,-1.941730
6.200000,1.029950,4.012790,-0.034332,-2.043697,-0.034935,-1.973534
6.300000,1.046560,4.044310,-0.034885,-2.059750,-0.035508,-1.987895
6.400000,1.063210,4.134550,-0.035440,-2.105709,-0.036084,-2.031082
6.500000,1.079940,4.205600,-0.035998,-2.141894,-0.036662,-2.064791
6.600000,1.096620,4.283930,-0.036554,-2.181788,-0.037239,-2.102035
6.700000,1.113240,4.360150,-0.037108,-2.220606,-0.037814,-2.138204
6.800000,1.129880,4.447100,-0.037663,-2.264889,-0.038390,-2.179588
6.900000,1.146580,4.465110,-0.038219,-2.274062,-0.038969,-2.187149
7.000000,1.163280,4.538670,-0.038776,-2.311526,-0.039548,-2.221894
7.100000,1.179970,4.620010,-0.039332,-2.352952,-0.040127,-2.260405
7.200000,1.196570,4.668080,-0.039886,-2.377434,-0.040703,-2.282608
7.300000,1.213280,4.783570,-0.040443,-2.436252,-0.041283,-2.337724
7.400000,1.229930,4.829290,-0.040998,-2.459537,-0.041862,-2.358702
7.500000,1.246650,4.917770,-0.041555,-2.504600,-0.042443,-2.400521
7.600000,1.263280,4.946780,-0.042109,-2.519374,-0.043022,-2.413285
7.700000,1.279890,5.030310,-0.042663,-2.561916,-0.043600,-2.452617
7.800000,1.296590,5.104860,-0.043220,-2.599884,-0.044181,-2.487518
7.900000,1.313280,5.178360,-0.043776,-2.637317,-0.044763,-2.521866
8.000000,1.329920,5.246970,-0.044331,-2.672260,-0.045343,-2.553797
8.100000,1.346560,5.302560,-0.044885,-2.700572,-0.045924,-2.579356
8.200000,1.363270,5.382040,-0.045442,-2.741050,-0.046507,-2.616491
8.300000,1.379880,5.439120,-0.045996,-2.770121,-0.047087,-2.642707
8.400000,1.396580,5.504670,-0.046553,-2.803505,-0.047671,-2.672995
8.500000,1.413230,5.620400,-0.047108,-2.862446,-0.048253,-2.727603
8.600000,1.429930,5.654240,-0.047664,-2.879681,-0.048838,-2.742423
8.700000,1.446620,5.706090,-0.048221,-2.906088,-0.049422,-2.765954
8.800000,1.463300,5.790470,-0.048777,-2.949062,-0.050006,-2.805217
8.900000,1.479860,5.847330,-0.049329,-2.978021,-0.050587,-2.831119
9.000000,1.496500,5.930980,-0.049883,-3.020623,-0.051170,-2.869945
9.100000,1.513240,5.998560,-0.050441,-3.055042,-0.051758,-2.900941
9.200000,1.529930,6.060990,-0.050998,-3.086837,-0.052344,-2.929415
9.300000,1.546600,6.117520,-0.051553,-3.115627,-0.052930,-2.955006
9.400000,1.563200,6.168780,-0.052107,-3.141734,-0.053513,-2.978029
9.500000,1.579890,6.257730,-0.052663,-3.187036,-0.054100,-3.019197
9.600000,1.596550,6.380020,-0.053218,-3.249318,-0.054687,-3.076394
9.700000,1.613260,6.398880,-0.053775,-3.258923,-0.055275,-3.083673
9.800000,1.629880,6.488690,-0.054329,-3.304663,-0.055861,-3.125123
9.900000,1.646540,6.549840,-0.054885,-3.335806,-0.056448,-3.152722
10.000000,1.663230,6.648660,-0.055441,-3.386135,-0.057037,-3.198404
10.100000,1.679890,6.689470,-0.055996,-3.406919,-0.057625,-3.216144
10.200000,1.696570,6.776540,-0.056552,-3.451263,-0.058214,-3.256086
10.300000,1.713180,6.825300,-0.057106,-3.476097,-0.058801,-3.277591
10.400000,1.729890,6.945370,-0.057663,-3.537248,-0.059392,-3.333280
10.500000,1.746600,6.969430,-0.058220,-3.549502,-0.059984,-3.342850
10.600000,1.763300,7.013020,-0.058777,-3.571702,-0.060575,-3.361769
10.700000,1.779900,7.100710,-0.059330,-3.616362,-0.061163,-3.401803
10.800000,1.796620,7.196180,-0.059887,-3.664984,-0.061756,-3.445498
10.900000,1.813320,7.242300,-0.060444,-3.688473,-0.062348,-3.465527
11.000000,1.829980,7.296040,-0.060999,-3.715843,-0.062939,-3.489179
11.100000,1.846570,7.377640,-0.061552,-3.757401,-0.063528,-3.526124
11.200000,1.863220,7.449740,-0.062107,-3.794121,-0.064120,-3.558479
11.300000,1.879910,7.524370,-0.062664,-3.832130,-0.064713,-3.591995
11.400000,1.896600,7.600740,-0.063220,-3.871025,-0.065307,-3.626299
11.500000,1.913270,7.642310,-0.063776,-3.892197,-0.065900,-3.643969
11.600000,1.929880,7.742200,-0.064329,-3.943070,-0.066492,-3.689415
11.700000,1.946590,7.772810,-0.064886,-3.958660,-0.067087,-3.701797
11.800000,1.963290,7.833030,-0.065443,-3.989329,-0.067683,-3.728256
11.900000,1.979940,7.941310,-0.065998,-4.044476,-0.068277,-3.777549
12.000000,1.996570,7.992290,-0.066552,-4.070440,-0.068870,-3.799543
12.100000,2.013260,8.044180,-0.067109,-4.096867,-0.069467,-3.821932
12.200000,2.029940,8.141410,-0.067665,-4.146386,-0.070063,-3.865822
12.300000,2.046590,8.194900,-0.068220,-4.173628,-0.070658,-3.888905
12.400000,2.063230,8.283230,-0.068774,-4.218614,-0.071254,-3.928482
12.500000,2.079880,8.335800,-0.069329,-4.245388,-0.071850,-3.951058
12.600000,2.096580,8.412080,-0.069886,-4.284237,-0.072448,-3.984829
12.700000,2.113280,8.450600,-0.070443,-4.303855,-0.073047,-4.000680
12.800000,2.129930,8.537600,-0.070998,-4.348164,-0.073644,-4.039454
12.900000,2.146570,8.603350,-0.071552,-4.381650,-0.074241,-4.068133
13.000000,2.163250,8.690080,-0.072108,-4.425821,-0.074840,-4.106683
13.100000,2.179940,8.735140,-0.072665,-4.448770,-0.075440,-4.125502
13.200000,2.196600,8.807800,-0.073220,-4.485776,-0.076039,-4.157327
13.300000,2.213190,8.877340,-0.073773,-4.521192,-0.076636,-4.187650
13.400000,2.229870,8.977130,-0.074329,-4.572015,-0.077236,-4.232181
13.500000,2.246600,9.024530,-0.074887,-4.596155,-0.077839,-4.251965
13.600000,2.263240,9.102320,-0.075441,-4.635774,-0.078439,-4.286045
13.700000,2.279880,9.187420,-0.075996,-4.679115,-0.079039,-4.323521
13.800000,2.296520,9.203200,-0.076551,-4.687151,-0.079639,-4.328347
13.900000,2.313220,9.270940,-0.077107,-4.721651,-0.080242,-4.357577
14.000000,2.329920,9.348560,-0.077664,-4.761183,-0.080846,-4.391410
14.100000,2.346620,9.433050,-0.078221,-4.804213,-0.081449,-4.428424
14.200000,2.363270,9.478720,-0.078776,-4.827472,-0.082052,-4.447185
14.300000,2.379930,9.575040,-0.079331,-4.876528,-0.082655,-4.489668
14.400000,2.396630,9.618840,-0.079888,-4.898835,-0.083260,-4.507478
14.500000,2.413330,9.707640,-0.080444,-4.944060,-0.083865,-4.546339
14.600000,2.429890,9.759740,-0.080996,-4.970595,-0.084465,-4.567995
14.700000,2.446570,9.868810,-0.081552,-5.026144,-0.085070,-4.616250
14.800000,2.463280,9.909280,-0.082109,-5.046755,-0.085677,-4.632369
14.900000,2.479920,9.979640,-0.082664,-5.082589,-0.086281,-4.662442
15.000000,2.496540,10.086650,-0.083218,-5.137089,-0.086886,-4.709590
15.100000,2.513240,10.078730,-0.083775,-5.133055,-0.087493,-4.703035
15.200000,2.529940,10.172090,-0.084331,-5.180603,-0.088101,-4.743716
15.300000,2.546590,10.245020,-0.084886,-5.217746,-0.088707,-4.774831
15.400000,2.563260,10.318770,-0.085442,-5.255306,-0.089314,-4.806283
15.500000,2.579920,10.276310,-0.085997,-5.233682,-0.089922,-4.783599
15.600000,2.596610,10.325280,-0.086554,-5.258622,-0.090531,-4.803469
15.700000,2.613300,10.341690,-0.087110,-5.266979,-0.091140,-4.808173
15.800000,2.629970,10.424590,-0.087666,-5.309200,-0.091749,-4.843766
15.900000,2.646530,10.472250,-0.088218,-5.333473,-0.092354,-4.862967
16.000000,2.663190,10.561080,-0.088773,-5.378714,-0.092963,-4.901229
16.100000,2.679930,10.607150,-0.089331,-5.402177,-0.093576,-4.919595
16.200000,2.696630,10.667410,-0.089888,-5.432867,-0.094187,-4.944520
16.300000,2.713260,10.753310,-0.090442,-5.476616,-0.094797,-4.981300
16.400000,2.729930,10.836150,-0.090998,-5.518806,-0.095408,-5.016607
16.500000,2.746610,10.937940,-0.091554,-5.570647,-0.096019,-5.060634
16.600000,2.763240,10.978360,-0.092108,-5.591233,-0.096630,-5.076236
16.700000,2.779930,11.065770,-0.092664,-5.635750,-0.097243,-5.113517
16.800000,2.796570,11.156780,-0.093219,-5.682101,-0.097854,-5.152422
16.900000,2.813200,11.189920,-0.093773,-5.698979,-0.098466,-5.164567
17.000000,2.829890,11.257080,-0.094330,-5.733184,-0.099080,-5.192374
17.100000,2.846600,11.349900,-0.094887,-5.780457,-0.099695,-5.231968
17.200000,2.863180,11.427300,-0.095439,-5.819876,-0.100306,-5.264431
17.300000,2.879870,11.516890,-0.095996,-5.865504,-0.100921,-5.302441
17.400000,2.896560,11.564230,-0.096552,-5.889614,-0.101537,-5.320960
17.500000,2.913280,11.641600,-0.097109,-5.929018,-0.102154,-5.353255
17.600000,2.929910,11.763290,-0.097664,-5.990994,-0.102768,-5.405892
17.700000,2.946560,11.807410,-0.098219,-6.013465,-0.103383,-5.422830
17.800000,2.963270,11.908950,-0.098776,-6.065178,-0.104001,-5.466086
17.900000,2.979960,11.952540,-0.099332,-6.087379,-0.104619,-5.482707
18.000000,2.996610,12.040560,-0.099887,-6.132207,-0.105235,-5.519679
18.100000,3.013230,12.153140,-0.100441,-6.189543,-0.105851,-5.567859
18.200000,3.029910,12.218680,-0.100997,-6.222923,-0.106469,-5.594426
18.300000,3.046610,12.253870,-0.101554,-6.240845,-0.107088,-5.607064
18.400000,3.063320,12.337160,-0.102111,-6.283264,-0.107708,-5.641676
18.500000,3.079910,12.415950,-0.102664,-6.323391,-0.108325,-5.674209
18.600000,3.096550,12.487230,-0.103218,-6.359694,-0.108943,-5.703257
18.700000,3.113260,12.580870,-0.103775,-6.407384,-0.109564,-5.742456
18.800000,3.129960,12.637570,-0.104332,-6.436262,-0.110185,-5.764754
18.900000,3.146630,12.757090,-0.104888,-6.497133,-0.110806,-5.815664
19.000000,3.163280,12.784230,-0.105443,-6.510955,-0.111426,-5.824422
19.100000,3.179940,12.904500,-0.105998,-6.572208,-0.112047,-5.875567
19.200000,3.196570,12.926080,-0.106552,-6.583198,-0.112668,-5.881743
19.300000,3.213230,12.996260,-0.107108,-6.618941,-0.113289,-5.910002
19.400000,3.229870,13.077610,-0.107662,-6.660372,-0.113911,-5.943301
19.500000,3.246580,13.147490,-0.108219,-6.695962,-0.114535,-5.971329
19.600000,3.263240,13.234070,-0.108775,-6.740057,-0.115158,-6.006909
19.700000,3.279950,13.321060,-0.109332,-6.784360,-0.115783,-6.042615
19.800000,3.296580,13.387240,-0.109886,-6.818065,-0.116406,-6.068855
19.900000,3.313280,13.474180,-0.110443,-6.862344,-0.117031,-6.104448
20.000000,3.329940,13.561760,-0.110998,-6.906948,-0.117656,-6.140290
20.100000,3.346610,13.638790,-0.111554,-6.946179,-0.118281,-6.171307
20.200000,3.363260,13.710690,-0.112109,-6.982797,-0.118906,-6.199965
20.300000,3.379860,13.815920,-0.112662,-7.036390,-0.119529,-6.243656
20.400000,3.396570,13.889630,-0.113219,-7.073930,-0.120157,-6.273027
20.500000,3.413260,13.969010,-0.113775,-7.114358,-0.120785,-6.304920
20.600000,3.429970,13.998020,-0.114332,-7.129133,-0.121413,-6.314043
20.700000,3.446540,14.092630,-0.114885,-7.177318,-0.122037,-6.352754
20.800000,3.463250,14.203190,-0.115442,-7.233625,-0.122667,-6.398564
20.900000,3.479920,14.263480,-0.115997,-7.264331,-0.123295,-6.421688
21.000000,3.496640,14.330590,-0.116555,-7.298510,-0.123926,-6.447834
21.100000,3.513300,14.446990,-0.117110,-7.357792,-0.124555,-6.496121
21.200000,3.529900,14.490790,-0.117663,-7.380099,-0.125182,-6.511732
21.300000,3.546580,14.605740,-0.118219,-7.438642,-0.125812,-6.559251
21.400000,3.563290,14.699430,-0.118776,-7.486358,-0.126444,-6.597156
21.500000,3.579960,14.739880,-0.119332,-7.506959,-0.127075,-6.611139
21.600000,3.596540,14.836270,-0.119885,-7.556050,-0.127702,-6.650196
21.700000,3.613250,14.919460,-0.120442,-7.598419,-0.128335,-6.683252
21.800000,3.629910,14.995280,-0.120997,-7.637033,-0.128967,-6.712975
21.900000,3.646610,15.075760,-0.121554,-7.678022,-0.129600,-6.744730
22.000000,3.663230,15.153120,-0.122108,-7.717421,-0.130231,-6.775064
22.100000,3.679890,15.257370,-0.122663,-7.770515,-0.130864,-6.817360
22.200000,3.696590,15.338230,-0.123220,-7.811696,-0.131499,-6.849142
22.300000,3.713270,15.419210,-0.123776,-7.852939,-0.132133,-6.880936
22.400000,3.729930,15.518510,-0.124331,-7.903512,-0.132767,-6.920861
22.500000,3.746600,15.620860,-0.124887,-7.955639,-0.133402,-6.962085
22.600000,3.763310,15.670710,-0.125444,-7.981027,-0.134039,-6.979858
22.700000,3.779950,15.739990,-0.125998,-8.016311,-0.134673,-7.006269
22.800000,3.796590,15.852210,-0.126553,-8.073464,-0.135308,-7.051743
22.900000,3.813170,15.890220,-0.127106,-8.092823,-0.135941,-7.064179
23.000000,3.829850,15.976710,-0.127662,-8.136872,-0.136578,-7.098105
23.100000,3.846600,16.072070,-0.128220,-8.185438,-0.137218,-7.135901
23.200000,3.863250,16.157910,-0.128775,-8.229156,-0.137855,-7.169446
23.300000,3.879870,16.253950,-0.129329,-8.278069,-0.138491,-7.207474
23.400000,3.896600,16.327150,-0.129887,-8.315349,-0.139132,-7.235296
23.500000,3.913280,16.401770,-0.130443,-8.353353,-0.139771,-7.263719
23.600000,3.929920,16.514120,-0.130997,-8.410572,-0.140409,-7.308810
23.700000,3.946620,16.552410,-0.131554,-8.430073,-0.141050,-7.321063
23.800000,3.963200,16.650910,-0.132107,-8.480239,-0.141686,-7.359943
23.900000,3.979890,16.749340,-0.132663,-8.530369,-0.142328,-7.398704
24.000000,3.996580,16.841630,-0.133219,-8.577372,-0.142969,-7.434700
24.100000,4.013250,16.904990,-0.133775,-8.609641,-0.143611,-7.457886
24.200000,4.029870,16.997220,-0.134329,-8.656613,-0.144250,-7.493779
24.300000,4.046550,17.043960,-0.134885,-8.680418,-0.144893,-7.509559
24.400000,4.063240,17.154410,-0.135441,-8.736669,-0.145536,-7.553363
24.500000,4.079920,17.251950,-0.135997,-8.786346,-0.146179,-7.591426
24.600000,4.096570,17.329770,-0.136552,-8.825979,-0.146822,-7.620771
24.700000,4.113220,17.406050,-0.137107,-8.864828,-0.147465,-7.649395
24.800000,4.129890,17.474480,-0.137663,-8.899680,-0.148109,-7.674523
24.900000,4.146590,17.618860,-0.138220,-8.973212,-0.148755,-7.732937
25.000000,4.163260,17.699290,-0.138775,-9.014174,-0.149400,-7.763229
25.100000,4.179890,17.752260,-0.139330,-9.041152,-0.150044,-7.781451
25.200000,4.196550,17.811610,-0.139885,-9.071378,-0.150689,-7.802429
25.300000,4.213270,17.942940,-0.140442,-9.138264,-0.151337,-7.854865
25.400000,4.229940,18.005180,-0.140998,-9.169963,-0.151984,-7.877016
25.500000,4.246560,18.094480,-0.141552,-9.215443,-0.152629,-7.910979
25.600000,4.263190,18.169430,-0.142106,-9.253615,-0.153275,-7.938617
25.700000,4.279930,18.261840,-0.142664,-9.300679,-0.153926,-7.973804
25.800000,4.296600,18.353920,-0.143220,-9.347575,-0.154574,-8.008815
25.900000,4.313210,18.480680,-0.143774,-9.412133,-0.155221,-8.058916
26.000000,4.329890,18.551910,-0.144330,-9.448410,-0.155870,-8.084724
26.100000,4.346570,18.604270,-0.144886,-9.475077,-0.156520,-8.102274
26.200000,4.363250,18.685240,-0.145442,-9.516315,-0.157171,-8.132246
26.300000,4.379900,18.770910,-0.145997,-9.559946,-0.157820,-8.164226
26.400000,4.396550,18.860380,-0.146552,-9.605513,-0.158470,-8.197809
26.500000,4.413190,18.944540,-0.147106,-9.648375,-0.159120,-8.229038
26.600000,4.429930,19.063870,-0.147664,-9.709149,-0.159775,-8.275454
26.700000,4.446620,19.102020,-0.148221,-9.728579,-0.160428,-8.286602
26.800000,4.463260,19.192130,-0.148775,-9.774472,-0.161079,-8.320271
26.900000,4.479940,19.308350,-0.149331,-9.833662,-0.161733,-8.365188
27.000000,4.496620,19.381600,-0.149887,-9.870968,-0.162386,-8.391435
27.100000,4.513310,19.468580,-0.150444,-9.915266,-0.163041,-8.423577
27.200000,4.529900,19.540800,-0.150997,-9.952048,-0.163692,-8.449322
27.300000,4.546530,19.632740,-0.151551,-9.998872,-0.164345,-8.483533
27.400000,4.563230,19.706780,-0.152108,-10.036581,-0.165002,-8.509940
27.500000,4.579900,19.807770,-0.152663,-10.088014,-0.165657,-8.547945
27.600000,4.596590,19.919520,-0.153220,-10.144928,-0.166314,-8.590526
27.700000,4.613200,19.968940,-0.153773,-10.170098,-0.166968,-8.606208
27.800000,4.629870,20.057740,-0.154329,-10.215323,-0.167625,-8.638802
27.900000,4.646590,20.137060,-0.154886,-10.255720,-0.168284,-8.667250
28.000000,4.663310,20.247870,-0.155444,-10.312156,-0.168944,-8.709196
28.100000,4.679920,20.310980,-0.155997,-10.344297,-0.169600,-8.730614
28.200000,4.696550,20.428310,-0.156552,-10.404053,-0.170257,-8.775281
28.300000,4.713240,20.507180,-0.157108,-10.444221,-0.170916,-8.803350
28.400000,4.729940,20.602470,-0.157665,-10.492752,-0.171577,-8.838416
28.500000,4.746570,20.676520,-0.158219,-10.530465,-0.172235,-8.864345
28.600000,4.763230,20.774760,-0.158774,-10.580498,-0.172895,-8.900587
28.700000,4.779910,20.828070,-0.159330,-10.607649,-0.173556,-8.917529
28.800000,4.796590,20.923990,-0.159886,-10.656501,-0.174218,-8.952672
28.900000,4.813290,21.005830,-0.160443,-10.698181,-0.174881,-8.981733
29.000000,4.829930,21.084290,-0.160998,-10.738141,-0.175542,-9.009325
29.100000,4.846600,21.209670,-0.161553,-10.801996,-0.176204,-9.056898
29.200000,4.863280,21.267280,-0.162109,-10.831337,-0.176868,-9.075476
29.300000,4.879980,21.381510,-0.162666,-10.889514,-0.177532,-9.118160
29.400000,4.896580,21.502320,-0.163219,-10.951042,-0.178193,-9.163620
29.500000,4.913250,21.543260,-0.163775,-10.971892,-0.178858,-9.174971
29.600000,4.929950,21.631290,-0.164332,-11.016726,-0.179523,-9.206329
29.700000,4.946600,21.699500,-0.164887,-11.051465,-0.180188,-9.229225
29.800000,4.963190,21.795260,-0.165440,-11.100235,-0.180850,-9.263816
29.900000,4.979840,21.942270,-0.165995,-11.175106,-0.181515,-9.320098
30.000000,4.996550,22.014270,-0.166552,-11.211776,-0.182184,-9.344436
30.100000,5.013300,22.049240,-0.167110,-11.229586,-0.182854,-9.353010
30.200000,5.029970,22.193940,-0.167666,-11.303281,-0.183521,-9.408109
30.300000,5.046610,22.252700,-0.168220,-11.333207,-0.184188,-9.426731
30.400000,5.063270,22.346290,-0.168776,-11.380872,-0.184856,-9.460058
30.500000,5.079960,22.441500,-0.169332,-11.429362,-0.185525,-9.494005
30.600000,5.096630,22.541430,-0.169888,-11.480256,-0.186194,-9.529902
30.700000,5.113250,22.616090,-0.170442,-11.518280,-0.186862,-9.555085
30.800000,5.129830,22.703660,-0.170994,-11.562879,-0.187528,-9.585692
30.900000,5.146550,22.797750,-0.171552,-11.610799,-0.188201,-9.618947
31.000000,5.163240,22.853920,-0.172108,-11.639406,-0.188873,-9.636171
31.100000,5.179890,22.975630,-0.172663,-11.701392,-0.189543,-9.680995
31.200000,5.196550,23.059640,-0.173218,-11.744178,-0.190215,-9.709871
31.300000,5.213200,23.139820,-0.173773,-11.785014,-0.190886,-9.737092
31.400000,5.229870,23.260190,-0.174329,-11.846317,-0.191559,-9.781161
31.500000,5.246570,23.322160,-0.174886,-11.877879,-0.192233,-9.800608
31.600000,5.263190,23.402550,-0.175440,-11.918821,-0.192905,-9.827787
31.700000,5.279900,23.540700,-0.175997,-11.989180,-0.193581,-9.879124
31.800000,5.296600,23.607100,-0.176553,-12.022997,-0.194256,-9.900297
31.900000,5.313280,23.676330,-0.177109,-12.058256,-0.194932,-9.922626
32.000000,5.329900,23.797330,-0.177663,-12.119881,-0.195605,-9.966622
32.100000,5.346550,23.876230,-0.178218,-12.160064,-0.196281,-9.992918
32.200000,5.363240,24.007980,-0.178775,-12.227164,-0.196958,-10.041257
32.300000,5.379940,24.053130,-0.179331,-12.250159,-0.197636,-10.053321
32.400000,5.396630,24.174620,-0.179888,-12.312033,-0.198314,-10.097250
32.500000,5.413210,24.276680,-0.180440,-12.364012,-0.198988,-10.133045
32.600000,5.429900,24.310140,-0.180997,-12.381053,-0.199667,-10.140123
32.700000,5.446610,24.442770,-0.181554,-12.448601,-0.200347,-10.188511
32.800000,5.463300,24.526970,-0.182110,-12.491483,-0.201027,-10.216659
32.900000,5.479860,24.617160,-0.182662,-12.537417,-0.201703,-10.247307
33.000000,5.496540,24.667720,-0.183218,-12.563167,-0.202383,-10.261368
33.100000,5.513250,24.811460,-0.183775,-12.636373,-0.203065,-10.314123
33.200000,5.529960,24.883080,-0.184332,-12.672849,-0.203748,-10.336837
33.300000,5.546580,24.975240,-0.184886,-12.719785,-0.204427,-10.368075
33.400000,5.563200,25.083710,-0.185440,-12.775029,-0.205107,-10.406027
33.500000,5.579880,25.178330,-0.185996,-12.823218,-0.205790,-10.438151
33.600000,5.596590,25.264160,-0.186553,-12.866931,-0.206475,-10.466566
33.700000,5.613270,25.345160,-0.187109,-12.908184,-0.207158,-10.492947
33.800000,5.629900,25.461300,-0.187663,-12.967334,-0.207840,-10.533841
33.900000,5.646620,25.555710,-0.188221,-13.015416,-0.208527,-10.565646
34.000000,5.663260,25.606330,-0.188775,-13.041197,-0.209210,-10.579341
34.100000,5.679880,25.721200,-0.189329,-13.099700,-0.209893,-10.619542
34.200000,5.696510,25.848910,-0.189884,-13.164742,-0.210577,-10.664972
34.300000,5.713190,25.927980,-0.190440,-13.205012,-0.211264,-10.690254
34.400000,5.729930,25.994480,-0.190998,-13.238880,-0.211953,-10.710285
34.500000,5.746600,26.106200,-0.191553,-13.295778,-0.212641,-10.748928
34.600000,5.763250,26.202470,-0.192108,-13.344808,-0.213327,-10.781159
34.700000,5.779880,26.278900,-0.192663,-13.383734,-0.214014,-10.805188
34.800000,5.796550,26.348270,-0.193218,-13.419064,-0.214702,-10.826255
34.900000,5.813250,26.512270,-0.193775,-13.502588,-0.215392,-10.886124
35.000000,5.829950,26.609580,-0.194332,-13.552148,-0.216083,-10.918536
35.100000,5.846560,26.671170,-0.194885,-13.583515,-0.216771,-10.936287
35.200000,5.863260,26.743520,-0.195442,-13.620363,-0.217462,-10.958372
35.300000,5.879960,26.850430,-0.195999,-13.674812,-0.218154,-10.994567
35.400000,5.896630,26.942490,-0.196554,-13.721697,-0.218846,-11.024638
35.500000,5.913260,27.030410,-0.197109,-13.766475,-0.219536,-11.052983
35.600000,5.929910,27.171450,-0.197664,-13.838306,-0.220227,-11.102976
35.700000,5.946570,27.251280,-0.198219,-13.878963,-0.220920,-11.127889
35.800000,5.963250,27.324770,-0.198775,-13.916391,-0.221613,-11.150160
35.900000,5.979950,27.418550,-0.199332,-13.964153,-0.222308,-11.180655
36.000000,5.996580,27.546170,-0.199886,-14.029149,-0.223001,-11.224919
36.100000,6.013250,27.611980,-0.200442,-14.062666,-0.223696,-11.243922
36.200000,6.029920,27.711960,-0.200997,-14.113585,-0.224391,-11.276792
36.300000,6.046590,27.823270,-0.201553,-14.170275,-0.225087,-11.314214
36.400000,6.063220,27.873920,-0.202107,-14.196071,-0.225781,-11.326941
36.500000,6.079860,28.026860,-0.202662,-14.273963,-0.226477,-11.381173
36.600000,6.096610,28.124360,-0.203220,-14.323619,-0.227177,-11.412768
36.700000,6.113250,28.210830,-0.203775,-14.367658,-0.227873,-11.439888
36.800000,6.129870,28.296990,-0.204329,-14.411539,-0.228569,-11.466843
36.900000,6.146550,28.393790,-0.204885,-14.460839,-0.229269,-11.498030
37.000000,6.163250,28.488550,-0.205442,-14.509099,-0.229969,-11.528326
37.100000,6.179970,28.578030,-0.205999,-14.554671,-0.230671,-11.556423
37.200000,6.196650,28.685570,-0.206555,-14.609441,-0.231371,-11.591788
37.300000,6.213280,28.758620,-0.207109,-14.646645,-0.232070,-11.613188
37.400000,6.229930,28.857680,-0.207664,-14.697096,-0.232770,-11.645033
37.500000,6.246620,28.971850,-0.208221,-14.755242,-0.233473,-11.682896
37.600000,6.263280,29.078390,-0.208776,-14.809502,-0.234174,-11.717634
37.700000,6.279860,29.159560,-0.209329,-14.850842,-0.234873,-11.742135
37.800000,6.296510,29.265910,-0.209884,-14.905006,-0.235575,-11.776688
37.900000,6.313230,29.391370,-0.210441,-14.968902,-0.236281,-11.818831
38.000000,6.329890,29.515950,-0.210996,-15.032350,-0.236984,-11.860579
38.100000,6.346560,29.581160,-0.211552,-15.065561,-0.237689,-11.878411
38.200000,6.363220,29.657510,-0.212107,-15.104446,-0.238393,-11.900682
38.300000,6.379900,29.752010,-0.212663,-15.152574,-0.239099,-11.930177
38.400000,6.396580,29.886270,-0.213219,-15.220952,-0.239806,-11.975551
38.500000,6.413250,29.956910,-0.213775,-15.256929,-0.240512,-11.995379
38.600000,6.429910,30.053090,-0.214330,-15.305913,-0.241219,-12.025392
38.700000,6.446620,30.146800,-0.214887,-15.353639,-0.241928,-12.054337
38.800000,6.463320,30.285750,-0.215444,-15.424406,-0.242637,-12.101310
38.900000,6.479970,30.344750,-0.215999,-15.454454,-0.243345,-12.116308
39.000000,6.496560,30.463110,-0.216552,-15.514735,-0.244051,-12.154988
39.100000,6.513240,30.569320,-0.217108,-15.568827,-0.244761,-12.188710
39.200000,6.529930,30.620840,-0.217664,-15.595066,-0.245471,-12.200576
39.300000,6.546630,30.755570,-0.218221,-15.663683,-0.246183,-12.245539
39.400000,6.563230,30.840700,-0.218774,-15.707040,-0.246891,-12.270742
39.500000,6.579860,30.967200,-0.219329,-15.771465,-0.247601,-12.312331
39.600000,6.596590,31.041100,-0.219886,-15.809102,-0.248316,-12.332897
39.700000,6.613280,31.141330,-0.220443,-15.860149,-0.249029,-12.363896
39.800000,6.629960,31.247660,-0.220999,-15.914303,-0.249743,-12.397263
39.900000,6.646590,31.360540,-0.221553,-15.971792,-0.250454,-12.433193
40.000000,6.663230,31.415770,-0.222108,-15.999920,-0.251167,-12.446215
40.100000,6.679900,31.538490,-0.222663,-16.062421,-0.251882,-12.485909
40.200000,6.696620,31.667980,-0.223221,-16.128370,-0.252599,-12.528184
40.300000,6.713210,31.743200,-0.223774,-16.166679,-0.253311,-12.549002
40.400000,6.729900,31.828980,-0.224330,-16.210366,-0.254028,-12.573895
40.500000,6.746580,31.963210,-0.224886,-16.278729,-0.254745,-12.617871
40.600000,6.763280,32.009200,-0.225443,-16.302152,-0.255464,-12.626951
40.700000,6.779910,32.160940,-0.225997,-16.379432,-0.256180,-12.677730
40.800000,6.796600,32.247900,-0.226553,-16.423721,-0.256899,-12.702872
40.900000,6.813260,32.359490,-0.227109,-16.480553,-0.257617,-12.737677
41.000000,6.829910,32.441280,-0.227664,-16.522208,-0.258335,-12.760702
41.100000,6.846600,32.585330,-0.228220,-16.595572,-0.259056,-12.808131
41.200000,6.863170,32.679870,-0.228772,-16.643721,-0.259772,-12.836098
41.300000,6.879900,32.779370,-0.229330,-16.694396,-0.260495,-12.865870
41.400000,6.896600,32.885540,-0.229887,-16.748468,-0.261218,-12.898219
41.500000,6.913250,32.955570,-0.230442,-16.784134,-0.261939,-12.916370
41.600000,6.929870,33.101630,-0.230996,-16.858522,-0.262659,-12.964276
41.700000,6.946560,33.157120,-0.231552,-16.886783,-0.263382,-12.976614
41.800000,6.963220,33.271500,-0.232107,-16.945036,-0.264105,-13.011969
41.900000,6.979930,33.393970,-0.232664,-17.007409,-0.264831,-13.050392
42.000000,6.996560,33.469070,-0.233219,-17.045657,-0.265554,-13.070292
42.100000,7.013230,33.595210,-0.233774,-17.109900,-0.266279,-13.110044
42.200000,7.029910,33.715660,-0.234330,-17.171245,-0.267004,-13.147501
42.300000,7.046570,33.760070,-0.234886,-17.193862,-0.267730,-13.155271
42.400000,7.063270,33.910510,-0.235442,-17.270481,-0.268458,-13.204279
42.500000,7.079900,33.978340,-0.235997,-17.305026,-0.269183,-13.221098
42.600000,7.096560,34.121870,-0.236552,-17.378126,-0.269910,-13.267295
42.700000,7.113220,34.193340,-0.237107,-17.414525,-0.270638,-13.285413
42.800000,7.129940,34.320530,-0.237665,-17.479302,-0.271369,-13.325090
42.900000,7.146550,34.419940,-0.238218,-17.529931,-0.272095,-13.353980
43.000000,7.163210,34.474500,-0.238774,-17.557719,-0.272825,-13.365398
43.100000,7.179910,34.608360,-0.239330,-17.625893,-0.273556,-13.407482
43.200000,7.196590,34.703330,-0.239886,-17.674261,-0.274287,-13.434447
43.300000,7.213220,34.829370,-0.240441,-17.738452,-0.275017,-13.473407
43.400000,7.229880,34.964210,-0.240996,-17.807126,-0.275748,-13.515680
43.500000,7.246590,35.021370,-0.241553,-17.836237,-0.276482,-13.527841
43.600000,7.263250,35.159810,-0.242108,-17.906744,-0.277215,-13.571372
43.700000,7.279930,35.255970,-0.242664,-17.955718,-0.277949,-13.598506
43.800000,7.296530,35.383750,-0.243218,-18.020796,-0.278680,-13.637820
43.900000,7.313200,35.497120,-0.243773,-18.078535,-0.279414,-13.671470
44.000000,7.329950,35.562920,-0.244332,-18.112046,-0.280153,-13.686700
44.100000,7.346660,35.681140,-0.244889,-18.172255,-0.280890,-13.722076
44.200000,7.363270,35.760440,-0.245442,-18.212643,-0.281624,-13.742489
44.300000,7.379920,35.849190,-0.245997,-18.257843,-0.282359,-13.766462
44.400000,7.396620,35.994480,-0.246554,-18.331838,-0.283098,-13.812050
44.500000,7.413270,36.104460,-0.247109,-18.387850,-0.283835,-13.844047
44.600000,7.429910,36.161630,-0.247664,-18.416967,-0.284572,-13.855753
44.700000,7.446500,36.292580,-0.248217,-18.483659,-0.285307,-13.895707
44.800000,7.463220,36.424370,-0.248774,-18.550779,-0.286049,-13.935828
44.900000,7.479900,36.542440,-0.249330,-18.610912,-0.286789,-13.970653
45.000000,7.496620,36.594710,-0.249887,-18.637533,-0.287532,-13.980249
45.100000,7.513270,36.721090,-0.250442,-18.701898,-0.288272,-14.018151
45.200000,7.529950,36.831050,-0.250998,-18.757900,-0.289014,-14.049698
45.300000,7.546590,36.915880,-0.251553,-18.801103,-0.289755,-14.071629
45.400000,7.563270,37.003240,-0.252109,-18.845595,-0.290498,-14.094451
45.500000,7.579930,37.176440,-0.252664,-18.933805,-0.291241,-14.149908
45.600000,7.596570,37.243870,-0.253219,-18.968147,-0.291983,-14.165052
45.700000,7.613290,37.387480,-0.253776,-19.041287,-0.292730,-14.209059
45.800000,7.629940,37.446530,-0.254331,-19.071361,-0.293474,-14.220916
45.900000,7.646610,37.570680,-0.254887,-19.134590,-0.294219,-14.257432
46.000000,7.663220,37.694710,-0.255441,-19.197758,-0.294963,-14.293870
46.100000,7.679910,37.759600,-0.255997,-19.230806,-0.295710,-14.307778
46.200000,7.696590,37.904010,-0.256553,-19.304354,-0.296458,-14.351764
46.300000,7.713250,38.034340,-0.257108,-19.370730,-0.297205,-14.390354
46.400000,7.729850,38.096470,-0.257662,-19.402373,-0.297950,-14.403125
46.500000,7.746570,38.199110,-0.258219,-19.454647,-0.298701,-14.431087
46.600000,7.763260,38.346550,-0.258775,-19.529738,-0.299452,-14.475923
46.700000,7.779920,38.433530,-0.259331,-19.574036,-0.300201,-14.497888
46.800000,7.796610,38.584840,-0.259887,-19.651098,-0.300952,-14.544033
46.900000,7.813260,38.689810,-0.260442,-19.704558,-0.301703,-14.572664
47.000000,7.829920,38.790060,-0.260997,-19.755615,-0.302454,-14.599452
47.100000,7.846640,38.886420,-0.261555,-19.804691,-0.303208,-14.624682
47.200000,7.863310,38.980880,-0.262110,-19.852799,-0.303961,-14.649175
47.300000,7.879920,39.111460,-0.262664,-19.919303,-0.304712,-14.687219
47.400000,7.896590,39.208840,-0.263220,-19.968898,-0.305465,-14.712691
47.500000,7.913300,39.312920,-0.263777,-20.021906,-0.306222,-14.740594
47.600000,7.929950,39.465070,-0.264332,-20.099395,-0.306976,-14.786488
47.700000,7.946630,39.552610,-0.264888,-20.143979,-0.307732,-14.808087
47.800000,7.963260,39.628280,-0.265442,-20.182517,-0.308486,-14.825230
47.900000,7.979930,39.766840,-0.265998,-20.253085,-0.309243,-14.865812
48.000000,7.996600,39.891690,-0.266553,-20.316671,-0.310000,-14.901195
48.100000,8.013230,39.982940,-0.267108,-20.363144,-0.310756,-14.923992
48.200000,8.029830,40.085320,-0.267661,-20.415286,-0.311512,-14.950910
48.300000,8.046560,40.194920,-0.268219,-20.471105,-0.312274,-14.980372
48.400000,8.063260,40.316670,-0.268775,-20.533111,-0.313035,-15.014318
48.500000,8.079920,40.453490,-0.269331,-20.602793,-0.313794,-15.053829
48.600000,8.096590,40.579960,-0.269886,-20.667204,-0.314555,-15.089408
48.700000,8.113200,40.683690,-0.270440,-20.720033,-0.315314,-15.116507
48.800000,8.129940,40.778380,-0.270998,-20.768258,-0.316079,-15.140102
48.900000,8.146590,40.887790,-0.271553,-20.823980,-0.316840,-15.169166
49.000000,8.163210,40.973650,-0.272107,-20.867709,-0.317601,-15.189459
49.100000,8.179910,41.115880,-0.272664,-20.940146,-0.318366,-15.230529
49.200000,8.196570,41.236140,-0.273219,-21.001394,-0.319130,-15.263414
49.300000,8.213250,41.329040,-0.273775,-21.048707,-0.319895,-15.286097
49.400000,8.229930,41.482790,-0.274331,-21.127011,-0.320661,-15.331217
49.500000,8.246560,41.591150,-0.274885,-21.182199,-0.321425,-15.359523
49.600000,8.263220,41.700130,-0.275441,-21.237702,-0.322192,-15.387975
49.700000,8.279900,41.811180,-0.275997,-21.294259,-0.322959,-15.417115
49.800000,8.296570,41.927100,-0.276552,-21.353297,-0.323727,-15.447993
49.900000,8.313180,42.032980,-0.277106,-21.407221,-0.324493,-15.475152
50.000000,8.329890,42.115840,-0.277663,-21.449421,-0.325263,-15.493711
50.100000,8.346590,42.309580,-0.278220,-21.548092,-0.326034,-15.552989
50.200000,8.363240,42.372470,-0.278775,-21.580122,-0.326804,-15.564131
50.300000,8.379860,42.505020,-0.279329,-21.647629,-0.327572,-15.600826
50.400000,8.396580,42.625740,-0.279886,-21.709111,-0.328346,-15.633035
50.500000,8.413240,42.762870,-0.280441,-21.778951,-0.329117,-15.671233
50.600000,8.429960,42.835090,-0.280999,-21.815732,-0.329892,-15.685541
50.700000,8.446640,42.954710,-0.281555,-21.876654,-0.330666,-15.717180
50.800000,8.463280,43.085290,-0.282109,-21.943158,-0.331438,-15.752788
50.900000,8.479930,43.211960,-0.282664,-22.007671,-0.332211,-15.786887
51.000000,8.496660,43.309850,-0.283222,-22.057525,-0.332989,-15.810349
51.100000,8.513320,43.452590,-0.283777,-22.130222,-0.333764,-15.850167
51.200000,8.529930,43.560750,-0.284331,-22.185308,-0.334538,-15.877337
51.300000,8.546600,43.716950,-0.284887,-22.264860,-0.335314,-15.921898
51.400000,8.563270,43.827730,-0.285442,-22.321280,-0.336092,-15.949841
51.500000,8.579950,43.942750,-0.285998,-22.379859,-0.336870,-15.979256
51.600000,8.596550,44.047390,-0.286552,-22.433152,-0.337645,-16.004895
51.700000,8.613200,44.149020,-0.287107,-22.484911,-0.338423,-16.029343
51.800000,8.629900,44.290070,-0.287663,-22.556747,-0.339205,-16.067998
51.900000,8.646560,44.403840,-0.288219,-22.614690,-0.339985,-16.096714
52.000000,8.663260,44.533320,-0.288775,-22.680634,-0.340767,-16.131026
52.100000,8.679930,44.630230,-0.289331,-22.729989,-0.341548,-16.153499
52.200000,8.696570,44.795460,-0.289886,-22.814140,-0.342329,-16.200648
52.300000,8.713250,44.866370,-0.290442,-22.850255,-0.343113,-16.213589
52.400000,8.729960,44.997560,-0.290999,-22.917069,-0.343898,-16.248233
52.500000,8.746530,45.095970,-0.291551,-22.967189,-0.344677,-16.271082
52.600000,8.763250,45.252490,-0.292108,-23.046904,-0.345464,-16.314711
52.700000,8.779980,45.366490,-0.292666,-23.104964,-0.346252,-16.342926
52.800000,8.796630,45.487970,-0.293221,-23.166833,-0.347037,-16.373831
52.900000,8.813220,45.596350,-0.293774,-23.222030,-0.347820,-16.400002
53.000000,8.829900,45.764910,-0.294330,-23.307877,-0.348608,-16.447670
53.100000,8.846560,45.861640,-0.294885,-23.357141,-0.349395,-16.469463
53.200000,8.863230,45.989700,-0.295441,-23.422362,-0.350183,-16.502436
53.300000,8.879930,46.121850,-0.295998,-23.489665,-0.350974,-16.536779
53.400000,8.896570,46.228810,-0.296552,-23.544140,-0.351762,-16.562070
53.500000,8.913210,46.334930,-0.297107,-23.598186,-0.352551,-16.587000
53.600000,8.929900,46.468270,-0.297663,-23.666096,-0.353342,-16.621567
53.700000,8.946620,46.587430,-0.298221,-23.726783,-0.354136,-16.650966
53.800000,8.963210,46.728740,-0.298774,-23.798752,-0.354925,-16.688312
53.900000,8.979890,46.785240,-0.299330,-23.827527,-0.355718,-16.695241
54.000000,8.996580,46.958530,-0.299886,-23.915783,-0.356512,-16.743774
54.100000,9.013280,47.110230,-0.300443,-23.993043,-0.357308,-16.784509
54.200000,9.029920,47.189040,-0.300997,-24.033181,-0.358101,-16.799257
54.300000,9.046570,47.347610,-0.301552,-24.113940,-0.358895,-16.842325
54.400000,9.063250,47.484480,-0.302108,-24.183647,-0.359691,-16.877566
54.500000,9.079920,47.596470,-0.302664,-24.240683,-0.360488,-16.903901
54.600000,9.096600,47.729990,-0.303220,-24.308684,-0.361286,-16.937805
54.700000,9.113260,47.837340,-0.303775,-24.363357,-0.362083,-16.962370
54.800000,9.129950,47.998870,-0.304332,-24.445624,-0.362882,-17.006046
54.900000,9.146580,48.087550,-0.304886,-24.490788,-0.363679,-17.023890
55.000000,9.163270,48.251600,-0.305442,-24.574338,-0.364480,-17.068295
55.100000,9.179870,48.368530,-0.305996,-24.633890,-0.365277,-17.096026
55.200000,9.196520,48.505540,-0.306551,-24.703669,-0.366077,-17.130743
55.300000,9.213250,48.599930,-0.307108,-24.751741,-0.366882,-17.150275
55.400000,9.229950,48.740880,-0.307665,-24.823526,-0.367685,-17.186196
55.500000,9.246600,48.905400,-0.308220,-24.907316,-0.368487,-17.230383
55.600000,9.263220,48.996410,-0.308774,-24.953667,-0.369288,-17.248623
55.700000,9.279920,49.162040,-0.309331,-25.038021,-0.370094,-17.292994
55.800000,9.296580,49.236980,-0.309886,-25.076188,-0.370898,-17.305428
55.900000,9.313260,49.365450,-0.310442,-25.141617,-0.371704,-17.336603
56.000000,9.329870,49.529540,-0.310996,-25.225188,-0.372508,-17.380264
56.100000,9.346560,49.635680,-0.311552,-25.279244,-0.373315,-17.403445
56.200000,9.363280,49.755150,-0.312109,-25.340090,-0.374125,-17.431211
56.300000,9.379980,49.923640,-0.312666,-25.425901,-0.374935,-17.476086
56.400000,9.396600,50.033020,-0.313220,-25.481608,-0.375741,-17.500259
56.500000,9.413240,50.130970,-0.313775,-25.531493,-0.376549,-17.520358
56.600000,9.429920,50.306330,-0.314331,-25.620803,-0.377360,-17.567399
56.700000,9.446620,50.419610,-0.314887,-25.678497,-0.378172,-17.592663
56.800000,9.463290,50.574680,-0.315443,-25.757473,-0.378983,-17.632458
56.900000,9.479890,50.680420,-0.315996,-25.811326,-0.379792,-17.655042
57.000000,9.496590,50.842510,-0.316553,-25.893878,-0.380606,-17.697093
