Repository: abubakardawood/tissue-phantom-material-database

Title:
A Database of Silicone Phantom Materials for Modeling Human Tissue Mechanics Across Varying Stiffnesses

Description:
This dataset contains processed mechanical compression test data for soft silicone phantoms
fabricated using Ecoflex (Smooth-On) with varying base materials and thinner concentrations.
The dataset provides force–compression measurements together with derived engineering and
true stress–strain quantities, intended for mechanical characterization, constitutive model
fitting, and the design of tissue-equivalent phantoms.

All files in this dataset are processed outputs generated from raw experimental measurements.
The raw data files are not included in this archive.

File: data/EF50_50T/EF50_50T_A2.csv (part 2 of 2)
Speed (mm/min): 10;
Machine: INSTRON 5900;
Load cell: 10kN;
Time (s),Compression (mm),Load (N),Engineering Strain [-],Engineering Stress (kPa),True Strain [-],True Stress (kPa)
57.100000,9.513220,50.980190,-0.317107,-25.963998,-0.381418,-17.730624
57.200000,9.529900,51.120170,-0.317663,-26.035289,-0.382232,-17.764832
57.300000,9.546540,51.217140,-0.318218,-26.084675,-0.383045,-17.784062
57.400000,9.563210,51.387950,-0.318774,-26.171668,-0.383861,-17.828829
57.500000,9.579860,51.490330,-0.319329,-26.223810,-0.384676,-17.849796
57.600000,9.596600,51.639420,-0.319887,-26.299741,-0.385496,-17.886804
57.700000,9.613240,51.805870,-0.320441,-26.384513,-0.386312,-17.929824
57.800000,9.629900,51.914470,-0.320997,-26.439822,-0.387129,-17.952728
57.900000,9.646590,52.034090,-0.321553,-26.500744,-0.387949,-17.979351
58.000000,9.663270,52.156680,-0.322109,-26.563179,-0.388769,-18.006940
58.100000,9.679970,52.341330,-0.322666,-26.657220,-0.389590,-18.055851
58.200000,9.696540,52.444700,-0.323218,-26.709866,-0.390406,-18.076757
58.300000,9.713230,52.595480,-0.323774,-26.786658,-0.391228,-18.113826
58.400000,9.729920,52.702230,-0.324331,-26.841025,-0.392051,-18.135658
58.500000,9.746590,52.862420,-0.324886,-26.922609,-0.392874,-18.175822
58.600000,9.763200,52.990650,-0.325440,-26.987916,-0.393695,-18.204969
58.700000,9.779840,53.149920,-0.325995,-27.069032,-0.394517,-18.244672
58.800000,9.796580,53.251250,-0.326553,-27.120639,-0.395345,-18.264322
58.900000,9.813250,53.428730,-0.327108,-27.211029,-0.396171,-18.310074
59.000000,9.829980,53.559000,-0.327666,-27.277375,-0.397000,-18.339506
59.100000,9.846570,53.743050,-0.328219,-27.371111,-0.397823,-18.387392
59.200000,9.863240,53.845010,-0.328775,-27.423038,-0.398650,-18.407038
59.300000,9.879940,53.972010,-0.329331,-27.487719,-0.399480,-18.435152
59.400000,9.896580,54.100380,-0.329886,-27.553097,-0.400307,-18.463716
59.500000,9.913180,54.263520,-0.330439,-27.636184,-0.401134,-18.504102
59.600000,9.929930,54.419410,-0.330998,-27.715578,-0.401968,-18.541786
59.700000,9.946640,54.534890,-0.331555,-27.774391,-0.402801,-18.565662
59.800000,9.963290,54.683010,-0.332110,-27.849828,-0.403631,-18.600631
59.900000,9.979910,54.826040,-0.332664,-27.922673,-0.404461,-18.633814
60.000000,9.996580,54.979280,-0.333219,-28.000717,-0.405294,-18.670337
60.100000,10.013250,55.098580,-0.333775,-28.061476,-0.406128,-18.695257
60.200000,10.029950,55.280170,-0.334332,-28.153959,-0.406964,-18.741199
60.300000,10.046580,55.381530,-0.334886,-28.205582,-0.407797,-18.759927
60.400000,10.063230,55.545320,-0.335441,-28.288999,-0.408632,-18.799709
60.500000,10.079900,55.705220,-0.335997,-28.370436,-0.409468,-18.838064
60.600000,10.096620,55.820480,-0.336554,-28.429137,-0.410308,-18.861197
60.700000,10.113280,55.984650,-0.337109,-28.512748,-0.411145,-18.900835
60.800000,10.129900,56.141920,-0.337663,-28.592845,-0.411981,-18.938090
60.900000,10.146590,56.275610,-0.338220,-28.660933,-0.412822,-18.967242
61.000000,10.163300,56.439140,-0.338777,-28.744218,-0.413664,-19.006348
61.100000,10.179970,56.544650,-0.339332,-28.797954,-0.414504,-19.025877
61.200000,10.196620,56.723440,-0.339887,-28.889011,-0.415345,-19.070002
61.300000,10.213300,56.858620,-0.340443,-28.957857,-0.416187,-19.099348
61.400000,10.229960,57.016500,-0.340999,-29.038265,-0.417030,-19.136255
61.500000,10.246640,57.166980,-0.341555,-29.114904,-0.417874,-19.170573
61.600000,10.263300,57.313720,-0.342110,-29.189638,-0.418718,-19.203571
61.700000,10.279940,57.481500,-0.342665,-29.275088,-0.419561,-19.243549
61.800000,10.296590,57.602750,-0.343220,-29.336840,-0.420406,-19.267859
61.900000,10.313310,57.781120,-0.343777,-29.427683,-0.421255,-19.311122
62.000000,10.329970,57.921070,-0.344332,-29.498959,-0.422101,-19.341513
62.100000,10.346530,58.043960,-0.344884,-29.561546,-0.422943,-19.366232
62.200000,10.363220,58.231760,-0.345441,-29.657192,-0.423793,-19.412392
62.300000,10.379940,58.345770,-0.345998,-29.715257,-0.424645,-19.433837
62.400000,10.396610,58.508570,-0.346554,-29.798170,-0.425495,-19.471505
62.500000,10.413210,58.674220,-0.347107,-29.882535,-0.426342,-19.510098
62.600000,10.429910,58.807840,-0.347664,-29.950587,-0.427195,-19.537856
62.700000,10.446560,58.950980,-0.348219,-30.023488,-0.428046,-19.568749
62.800000,10.463250,59.139460,-0.348775,-30.119480,-0.428900,-19.614558
62.900000,10.479920,59.297300,-0.349331,-30.199867,-0.429754,-19.650127
63.000000,10.496560,59.463650,-0.349885,-30.284588,-0.430607,-19.688455
63.100000,10.513200,59.605970,-0.350440,-30.357071,-0.431460,-19.718739
63.200000,10.529940,59.751980,-0.350998,-30.431434,-0.432319,-19.750061
63.300000,10.546670,59.946640,-0.351556,-30.530573,-0.433179,-19.797377
63.400000,10.563230,60.065720,-0.352108,-30.591220,-0.434031,-19.819817
63.500000,10.579910,60.199750,-0.352664,-30.659481,-0.434889,-19.846996
63.600000,10.596610,60.363620,-0.353220,-30.742939,-0.435750,-19.883908
63.700000,10.613280,60.517350,-0.353776,-30.821233,-0.436609,-19.917421
63.800000,10.629880,60.690760,-0.354329,-30.909550,-0.437466,-19.957390
63.900000,10.646580,60.840530,-0.354886,-30.985827,-0.438328,-19.989391
64.000000,10.663230,60.980830,-0.355441,-31.057282,-0.439189,-20.018250
64.100000,10.679870,61.199620,-0.355996,-31.168711,-0.440050,-20.072785
64.200000,10.696520,61.298970,-0.356551,-31.219309,-0.440912,-20.088044
64.300000,10.713180,61.487070,-0.357106,-31.315108,-0.441775,-20.132295
64.400000,10.729900,61.654760,-0.357663,-31.400511,-0.442643,-20.169700
64.500000,10.746600,61.802570,-0.358220,-31.475790,-0.443510,-20.200533
64.600000,10.763290,61.987600,-0.358776,-31.570025,-0.444377,-20.243447
64.700000,10.779900,62.133610,-0.359330,-31.644388,-0.445241,-20.273610
64.800000,10.796570,62.297210,-0.359886,-31.727709,-0.446108,-20.309361
64.900000,10.813260,62.458750,-0.360442,-31.809980,-0.446978,-20.344327
65.000000,10.829960,62.639650,-0.360999,-31.902112,-0.447849,-20.385492
65.100000,10.846560,62.765810,-0.361552,-31.966365,-0.448715,-20.408862
65.200000,10.863230,62.949790,-0.362108,-32.060065,-0.449586,-20.450870
65.300000,10.879890,63.109020,-0.362663,-32.141160,-0.450457,-20.484750
65.400000,10.896570,63.309470,-0.363219,-32.243248,-0.451329,-20.531888
65.500000,10.913280,63.437550,-0.363776,-32.308479,-0.452205,-20.555430
65.600000,10.929890,63.608540,-0.364330,-32.395563,-0.453075,-20.592899
65.700000,10.946540,63.785870,-0.364885,-32.485877,-0.453949,-20.632278
65.800000,10.963230,63.969170,-0.365441,-32.579231,-0.454825,-20.673444
65.900000,10.979980,64.126080,-0.365999,-32.659144,-0.455705,-20.705919
66.000000,10.996560,64.269090,-0.366552,-32.731979,-0.456577,-20.734006
66.100000,11.013220,64.465030,-0.367107,-32.831770,-0.457454,-20.778987
66.200000,11.029910,64.636190,-0.367664,-32.918941,-0.458334,-20.815843
66.300000,11.046600,64.794700,-0.368220,-32.999670,-0.459214,-20.848531
66.400000,11.063200,64.994960,-0.368773,-33.101661,-0.460090,-20.894651
66.500000,11.079860,65.121010,-0.369329,-33.165858,-0.460970,-20.916756
66.600000,11.096570,65.316040,-0.369886,-33.265186,-0.461854,-20.960871
66.700000,11.113270,65.456460,-0.370442,-33.336701,-0.462738,-20.987376
66.800000,11.129960,65.663960,-0.370999,-33.442380,-0.463622,-21.035302
66.900000,11.146570,65.806880,-0.371552,-33.515169,-0.464503,-21.062530
67.000000,11.163250,66.017650,-0.372108,-33.622513,-0.465388,-21.111296
67.100000,11.179940,66.167460,-0.372665,-33.698811,-0.466274,-21.140455
67.200000,11.196640,66.351130,-0.373221,-33.792353,-0.467162,-21.180326
67.300000,11.213240,66.528230,-0.373775,-33.882549,-0.468045,-21.218111
67.400000,11.229870,66.684780,-0.374329,-33.962280,-0.468931,-21.249213
67.500000,11.246590,66.857750,-0.374886,-34.050372,-0.469822,-21.285353
67.600000,11.263270,67.050080,-0.375442,-34.148325,-0.470712,-21.327598
67.700000,11.279930,67.185420,-0.375998,-34.217253,-0.471601,-21.351646
67.800000,11.296550,67.382610,-0.376552,-34.317681,-0.472489,-21.395301
67.900000,11.313250,67.556020,-0.377108,-34.405998,-0.473383,-21.431210
68.000000,11.329930,67.726740,-0.377664,-34.492945,-0.474276,-21.466190
68.100000,11.346610,67.901500,-0.378220,-34.581950,-0.475169,-21.502353
68.200000,11.363230,68.129710,-0.378774,-34.698176,-0.476061,-21.555398
68.300000,11.379920,68.313640,-0.379331,-34.791851,-0.476957,-21.594235
68.400000,11.396560,68.473570,-0.379885,-34.873303,-0.477851,-21.625447
68.500000,11.413240,68.653100,-0.380441,-34.964737,-0.478748,-21.662706
68.600000,11.429900,68.861500,-0.380997,-35.070874,-0.479645,-21.708988
68.700000,11.446530,69.022580,-0.381551,-35.152911,-0.480541,-21.740283
68.800000,11.463230,69.200360,-0.382108,-35.243454,-0.481441,-21.776660
68.900000,11.479930,69.397890,-0.382664,-35.344055,-0.482342,-21.819146
69.000000,11.496560,69.586880,-0.383219,-35.440307,-0.483241,-21.858920
69.100000,11.513200,69.746630,-0.383773,-35.521667,-0.484140,-21.889398
69.200000,11.529900,69.946210,-0.384330,-35.623312,-0.485044,-21.932205
69.300000,11.546570,70.124420,-0.384886,-35.714074,-0.485947,-21.968239
69.400000,11.563260,70.348690,-0.385442,-35.828294,-0.486852,-22.018564
69.500000,11.579890,70.505350,-0.385996,-35.908080,-0.487754,-22.047693
69.600000,11.596570,70.710620,-0.386552,-36.012623,-0.488660,-22.091860
69.700000,11.613250,70.917000,-0.387108,-36.117732,-0.489567,-22.136257
69.800000,11.629960,71.094790,-0.387665,-36.208279,-0.490476,-22.171585
69.900000,11.646570,71.270520,-0.388219,-36.297778,-0.491381,-22.206291
70.000000,11.663220,71.451330,-0.388774,-36.389864,-0.492289,-22.242431
70.100000,11.679920,71.637340,-0.389331,-36.484598,-0.493200,-22.280025
70.200000,11.696650,71.841900,-0.389888,-36.588779,-0.494113,-22.323241
70.300000,11.713290,72.053000,-0.390443,-36.696292,-0.495023,-22.368481
70.400000,11.729880,72.219150,-0.390996,-36.780911,-0.495930,-22.399722
70.500000,11.746560,72.470720,-0.391552,-36.909035,-0.496844,-22.457228
70.600000,11.763250,72.615000,-0.392108,-36.982516,-0.497759,-22.481363
70.700000,11.779890,72.827680,-0.392663,-37.090833,-0.498671,-22.526635
70.800000,11.796530,73.003840,-0.393218,-37.180550,-0.499585,-22.560501
70.900000,11.813250,73.198070,-0.393775,-37.279471,-0.500504,-22.599747
71.000000,11.829910,73.432440,-0.394330,-37.398835,-0.501421,-22.651340
71.100000,11.846590,73.623840,-0.394886,-37.496314,-0.502339,-22.689532
71.200000,11.863240,73.815290,-0.395441,-37.593818,-0.503257,-22.727669
71.300000,11.879890,74.006250,-0.395996,-37.691074,-0.504175,-22.765547
71.400000,11.896570,74.179250,-0.396552,-37.779182,-0.505096,-22.797759
71.500000,11.913310,74.403370,-0.397110,-37.893325,-0.506021,-22.845494
71.600000,11.929960,74.620140,-0.397665,-38.003725,-0.506942,-22.890961
71.700000,11.946570,74.824660,-0.398219,-38.107886,-0.507862,-22.932602
71.800000,11.963260,75.034850,-0.398775,-38.214935,-0.508787,-22.975762
71.900000,11.980010,75.213680,-0.399334,-38.306013,-0.509716,-23.009132
72.000000,11.996620,75.445380,-0.399887,-38.424017,-0.510638,-23.058739
72.100000,12.013240,75.657100,-0.400441,-38.531845,-0.511561,-23.102101
72.200000,12.029860,75.831070,-0.400995,-38.620447,-0.512486,-23.133828
72.300000,12.046550,76.044950,-0.401552,-38.729375,-0.513415,-23.177530
72.400000,12.063230,76.274730,-0.402108,-38.846401,-0.514345,-23.225965
72.500000,12.079900,76.480730,-0.402663,-38.951316,-0.515274,-23.267049
72.600000,12.096550,76.696830,-0.403218,-39.061375,-0.516204,-23.311112
72.700000,12.113230,76.914880,-0.403774,-39.172427,-0.517136,-23.355606
72.800000,12.129960,77.130490,-0.404332,-39.282236,-0.518072,-23.399171
72.900000,12.146630,77.284290,-0.404888,-39.360566,-0.519005,-23.423958
73.000000,12.163260,77.540350,-0.405442,-39.490976,-0.519937,-23.479676
73.100000,12.179900,77.751190,-0.405997,-39.598356,-0.520870,-23.521555
73.200000,12.196610,77.965840,-0.406554,-39.707676,-0.521808,-23.564375
73.300000,12.213260,78.181240,-0.407109,-39.817379,-0.522744,-23.607379
73.400000,12.229870,78.395160,-0.407662,-39.926327,-0.523678,-23.649867
73.500000,12.246550,78.631050,-0.408218,-40.046465,-0.524618,-23.698764
73.600000,12.263210,78.796110,-0.408774,-40.130529,-0.525556,-23.726226
73.700000,12.279970,79.048280,-0.409332,-40.258958,-0.526502,-23.779665
73.800000,12.296620,79.280130,-0.409887,-40.377039,-0.527442,-23.827002
73.900000,12.313260,79.490260,-0.410442,-40.484057,-0.528382,-23.867700
74.000000,12.329910,79.736540,-0.410997,-40.609486,-0.529324,-23.919109
74.100000,12.346620,79.915320,-0.411554,-40.700538,-0.530270,-23.950069
74.200000,12.363280,80.137590,-0.412109,-40.813739,-0.531214,-23.994016
74.300000,12.379880,80.371280,-0.412663,-40.932757,-0.532156,-24.041336
74.400000,12.396550,80.602460,-0.413218,-41.050496,-0.533102,-24.087678
74.500000,12.413190,80.823060,-0.413773,-41.162846,-0.534048,-24.130772
74.600000,12.429900,81.086550,-0.414330,-41.297041,-0.534999,-24.186438
74.700000,12.446500,81.317330,-0.414883,-41.414576,-0.535944,-24.232359
74.800000,12.463220,81.515570,-0.415441,-41.515539,-0.536897,-24.268296
74.900000,12.479880,81.751480,-0.415996,-41.635687,-0.537847,-24.315408
75.000000,12.496590,82.004420,-0.416553,-41.764508,-0.538802,-24.367377
75.100000,12.513250,82.210560,-0.417108,-41.869494,-0.539754,-24.405379
75.200000,12.529920,82.443920,-0.417664,-41.988344,-0.540708,-24.451324
75.300000,12.546590,82.664860,-0.418220,-42.100867,-0.541662,-24.493457
75.400000,12.563260,82.879110,-0.418775,-42.209984,-0.542618,-24.533484
75.500000,12.579960,83.131790,-0.419332,-42.338673,-0.543576,-24.584713
75.600000,12.596560,83.391310,-0.419885,-42.470845,-0.544529,-24.637960
75.700000,12.613240,83.573170,-0.420441,-42.563466,-0.545488,-24.668026
75.800000,12.629930,83.799230,-0.420998,-42.678597,-0.546449,-24.711007
75.900000,12.646620,84.102510,-0.421554,-42.833057,-0.547410,-24.776610
76.000000,12.663230,84.301960,-0.422108,-42.934636,-0.548368,-24.811597
76.100000,12.679910,84.576300,-0.422664,-43.074356,-0.549330,-24.868391
76.200000,12.696600,84.795720,-0.423220,-43.186106,-0.550294,-24.908882
76.300000,12.713310,85.039790,-0.423777,-43.310409,-0.551261,-24.956454
76.400000,12.729950,85.310520,-0.424332,-43.448291,-0.552224,-25.011805
76.500000,12.746580,85.546940,-0.424886,-43.568699,-0.553187,-25.056969
76.600000,12.763230,85.764610,-0.425441,-43.679557,-0.554152,-25.096483
76.700000,12.779910,86.028670,-0.425997,-43.814042,-0.555121,-25.149391
76.800000,12.796580,86.279170,-0.426553,-43.941620,-0.556089,-25.198205
76.900000,12.813180,86.522120,-0.427106,-44.065354,-0.557055,-25.244777
77.000000,12.829900,86.769270,-0.427663,-44.191226,-0.558028,-25.292259
77.100000,12.846570,87.031140,-0.428219,-44.324596,-0.558999,-25.343962
77.200000,12.863330,87.241270,-0.428778,-44.431614,-0.559977,-25.380330
77.300000,12.879950,87.541080,-0.429332,-44.584306,-0.560947,-25.442852
77.400000,12.896570,87.761220,-0.429886,-44.696422,-0.561918,-25.482071
77.500000,12.913250,88.001020,-0.430442,-44.818551,-0.562894,-25.526779
77.600000,12.929930,88.259220,-0.430998,-44.950052,-0.563871,-25.576684
77.700000,12.946590,88.551570,-0.431553,-45.098944,-0.564847,-25.636360
77.800000,12.963230,88.778210,-0.432108,-45.214371,-0.565823,-25.676895
77.900000,12.979940,89.057910,-0.432665,-45.356821,-0.566805,-25.732527
78.000000,12.996590,89.239750,-0.433220,-45.449431,-0.567783,-25.759844
78.100000,13.013290,89.550990,-0.433776,-45.607945,-0.568766,-25.824298
78.200000,13.029900,89.811100,-0.434330,-45.740418,-0.569744,-25.873982
78.300000,13.046590,90.038700,-0.434886,-45.856333,-0.570728,-25.914041
78.400000,13.063290,90.287780,-0.435443,-45.983189,-0.571714,-25.960131
78.500000,13.079980,90.587520,-0.435999,-46.135845,-0.572700,-26.020647
78.600000,13.096590,90.860150,-0.436553,-46.274694,-0.573682,-26.073338
78.700000,13.113240,91.133590,-0.437108,-46.413956,-0.574667,-26.126045
78.800000,13.129970,91.354620,-0.437666,-46.526526,-0.575659,-26.163463
78.900000,13.146600,91.621840,-0.438220,-46.662620,-0.576645,-26.214127
79.000000,13.163270,91.899530,-0.438776,-46.804046,-0.577635,-26.267570
79.100000,13.179890,92.196370,-0.439330,-46.955226,-0.578622,-26.326402
79.200000,13.196550,92.439450,-0.439885,-47.079025,-0.579613,-26.369668
79.300000,13.213250,92.724770,-0.440442,-47.224338,-0.580607,-26.424772
79.400000,13.229970,93.020590,-0.440999,-47.374997,-0.581604,-26.482671
79.500000,13.246590,93.266950,-0.441553,-47.500468,-0.582596,-26.526494
79.600000,13.263240,93.543690,-0.442108,-47.641410,-0.583590,-26.578762
79.700000,13.279930,93.782810,-0.442664,-47.763193,-0.584588,-26.620131
79.800000,13.296630,94.091590,-0.443221,-47.920453,-0.585587,-26.681102
79.900000,13.313320,94.379980,-0.443777,-48.067329,-0.586587,-26.736138
80.000000,13.329950,94.662290,-0.444332,-48.211108,-0.587584,-26.789386
80.100000,13.346610,94.914090,-0.444887,-48.339349,-0.588584,-26.833801
80.200000,13.363260,95.220340,-0.445442,-48.495321,-0.589584,-26.893468
80.300000,13.379910,95.492940,-0.445997,-48.634155,-0.590585,-26.943468
80.400000,13.396500,95.768180,-0.446550,-48.774334,-0.591584,-26.994155
80.500000,13.413260,96.067340,-0.447109,-48.926694,-0.592594,-27.051145
80.600000,13.429960,96.309930,-0.447665,-49.050245,-0.593601,-27.092150
80.700000,13.446650,96.622020,-0.448222,-49.209191,-0.594609,-27.152565
80.800000,13.463280,96.932250,-0.448776,-49.367190,-0.595614,-27.212380
80.900000,13.479930,97.180310,-0.449331,-49.493525,-0.596621,-27.254550
81.000000,13.496600,97.500580,-0.449887,-49.656638,-0.597631,-27.316778
81.100000,13.513260,97.775120,-0.450442,-49.796460,-0.598641,-27.366043
81.200000,13.529920,98.073160,-0.450997,-49.948250,-0.599652,-27.421723
81.300000,13.546510,98.361050,-0.451550,-50.094871,-0.600660,-27.474516
81.400000,13.563270,98.685810,-0.452109,-50.260270,-0.601679,-27.537150
81.500000,13.579960,98.946780,-0.452665,-50.393181,-0.602695,-27.581935
81.600000,13.596610,99.252460,-0.453220,-50.548863,-0.603709,-27.639090
81.700000,13.613210,99.582710,-0.453774,-50.717058,-0.604722,-27.702992
81.800000,13.629870,99.887930,-0.454329,-50.872505,-0.605739,-27.759651
81.900000,13.646570,100.143920,-0.454886,-51.002880,-0.606760,-27.802401
82.000000,13.663290,100.455170,-0.455443,-51.161398,-0.607783,-27.860297
82.100000,13.679940,100.756390,-0.455998,-51.314808,-0.608802,-27.915358
82.200000,13.696550,101.087840,-0.456552,-51.483614,-0.609821,-27.978684
82.300000,13.713230,101.399730,-0.457108,-51.642458,-0.610844,-28.036295
82.400000,13.729950,101.704580,-0.457665,-51.797717,-0.611871,-28.091715
82.500000,13.746600,101.973820,-0.458220,-51.934840,-0.612895,-28.137258
82.600000,13.763230,102.307610,-0.458774,-52.104838,-0.613919,-28.200476
82.700000,13.779930,102.610980,-0.459331,-52.259343,-0.614948,-28.255007
82.800000,13.796630,102.956050,-0.459888,-52.435086,-0.615978,-28.320836
82.900000,13.813260,103.254230,-0.460442,-52.586948,-0.617005,-28.373708
83.000000,13.829900,103.570520,-0.460997,-52.748033,-0.618034,-28.431365
83.100000,13.846590,103.886150,-0.461553,-52.908782,-0.619066,-28.488575
83.200000,13.863270,104.245130,-0.462109,-53.091609,-0.620099,-28.557499
83.300000,13.879950,104.520810,-0.462665,-53.232011,-0.621134,-28.603423
83.400000,13.896600,104.875310,-0.463220,-53.412557,-0.622167,-28.670792
83.500000,13.913200,105.153890,-0.463773,-53.554436,-0.623198,-28.717317
83.600000,13.929920,105.540440,-0.464331,-53.751305,-0.624238,-28.792926
83.700000,13.946600,105.798870,-0.464887,-53.882922,-0.625277,-28.833470
83.800000,13.963240,106.185060,-0.465441,-54.079607,-0.626314,-28.908723
83.900000,13.979880,106.529050,-0.465996,-54.254800,-0.627352,-28.972280
84.000000,13.996570,106.829510,-0.466552,-54.407823,-0.628394,-29.023726
84.100000,14.013300,107.189000,-0.467110,-54.590909,-0.629440,-29.090950
84.200000,14.029960,107.472560,-0.467665,-54.735325,-0.630483,-29.137511
84.300000,14.046590,107.878230,-0.468220,-54.941931,-0.631525,-29.217039
84.400000,14.063210,108.200040,-0.468774,-55.105828,-0.632567,-29.273667
84.500000,14.079920,108.528110,-0.469331,-55.272913,-0.633616,-29.331640
84.600000,14.096540,108.876710,-0.469885,-55.450453,-0.634661,-29.395135
84.700000,14.113210,109.201510,-0.470440,-55.615872,-0.635709,-29.451923
84.800000,14.129870,109.538480,-0.470996,-55.787490,-0.636759,-29.511824
84.900000,14.146520,109.890460,-0.471551,-55.966752,-0.637808,-29.575593
85.000000,14.163260,110.258770,-0.472109,-56.154330,-0.638865,-29.643384
85.100000,14.179880,110.572870,-0.472663,-56.314300,-0.639915,-29.696633
85.200000,14.196510,110.973670,-0.473217,-56.518426,-0.640967,-29.772946
85.300000,14.213210,111.334180,-0.473774,-56.702032,-0.642024,-29.838103
85.400000,14.229920,111.647450,-0.474331,-56.861579,-0.643083,-29.890389
85.500000,14.246600,112.029660,-0.474887,-57.056237,-0.644141,-29.960991
85.600000,14.263210,112.349780,-0.475440,-57.219273,-0.645196,-30.014923
85.700000,14.279890,112.732580,-0.475996,-57.414232,-0.646257,-30.085268
85.800000,14.296560,113.082430,-0.476552,-57.592409,-0.647318,-30.146631
85.900000,14.313260,113.414150,-0.477109,-57.761352,-0.648382,-30.202911
86.000000,14.329910,113.825320,-0.477664,-57.970759,-0.649444,-30.280234
86.100000,14.346590,114.191780,-0.478220,-58.157396,-0.650509,-30.345385
86.200000,14.363270,114.541680,-0.478776,-58.335599,-0.651575,-30.405933
86.300000,14.379970,114.925840,-0.479332,-58.531250,-0.652643,-30.475329
86.400000,14.396660,115.267200,-0.479889,-58.705103,-0.653712,-30.533189
86.500000,14.413260,115.656750,-0.480442,-58.903499,-0.654777,-30.603784
86.600000,14.429930,116.040780,-0.480998,-59.099084,-0.655847,-30.672562
86.700000,14.446590,116.446090,-0.481553,-59.305507,-0.656917,-30.746762
86.800000,14.463290,116.761160,-0.482110,-59.465970,-0.657992,-30.796851
86.900000,14.479920,117.158480,-0.482664,-59.668324,-0.659063,-30.868572
87.000000,14.496620,117.525620,-0.483221,-59.855307,-0.660139,-30.931986
87.100000,14.513220,117.921760,-0.483774,-60.057059,-0.661211,-31.003015
87.200000,14.529890,118.295300,-0.484330,-60.247302,-0.662288,-31.067746
87.300000,14.546540,118.727250,-0.484885,-60.467292,-0.663364,-31.147629
87.400000,14.563190,119.059620,-0.485440,-60.636567,-0.664442,-31.201172
87.500000,14.579910,119.459400,-0.485997,-60.840173,-0.665526,-31.272031
87.600000,14.596620,119.895510,-0.486554,-61.062282,-0.666610,-31.352184
87.700000,14.613350,120.282000,-0.487112,-61.259120,-0.667697,-31.419088
87.800000,14.629880,120.662280,-0.487663,-61.452795,-0.668772,-31.484561
87.900000,14.646560,121.045440,-0.488219,-61.647936,-0.669858,-31.550263
88.000000,14.663260,121.438270,-0.488775,-61.848003,-0.670946,-31.618225
88.100000,14.679930,121.838280,-0.489331,-62.051726,-0.672034,-31.687893
88.200000,14.696540,122.240120,-0.489885,-62.256382,-0.673118,-31.757935
88.300000,14.713230,122.626900,-0.490441,-62.453367,-0.674210,-31.823675
88.400000,14.729870,123.039090,-0.490996,-62.663294,-0.675299,-31.895888
88.500000,14.746610,123.463010,-0.491554,-62.879195,-0.676396,-31.970696
88.600000,14.763250,123.872880,-0.492108,-63.087940,-0.677487,-32.041839
88.700000,14.779860,124.277640,-0.492662,-63.294082,-0.678578,-32.111493
88.800000,14.796530,124.705860,-0.493218,-63.512173,-0.679674,-32.186847
88.900000,14.813240,125.135420,-0.493775,-63.730946,-0.680773,-32.262219
89.000000,14.829970,125.492490,-0.494332,-63.912800,-0.681876,-32.318637
89.100000,14.846570,125.949670,-0.494886,-64.145640,-0.682970,-32.400882
89.200000,14.863220,126.339700,-0.495441,-64.344281,-0.684070,-32.465507
89.300000,14.879910,126.776570,-0.495997,-64.566777,-0.685173,-32.541849
89.400000,14.896590,127.240960,-0.496553,-64.803289,-0.686277,-32.625021
89.500000,14.913230,127.628210,-0.497108,-65.000514,-0.687379,-32.688260
89.600000,14.929900,128.099170,-0.497663,-65.240372,-0.688485,-32.772631
89.700000,14.946600,128.485870,-0.498220,-65.437316,-0.689594,-32.835137
89.800000,14.963280,128.948270,-0.498776,-65.672815,-0.690702,-32.916791
89.900000,14.979950,129.392170,-0.499332,-65.898891,-0.691811,-32.993488
90.000000,14.996550,129.787490,-0.499885,-66.100226,-0.692917,-33.057714
90.100000,15.013260,130.268250,-0.500442,-66.345075,-0.694032,-33.143213
90.200000,15.029910,130.711440,-0.500997,-66.570790,-0.695143,-33.219024
90.300000,15.046600,131.187440,-0.501553,-66.813215,-0.696259,-33.302824
90.400000,15.063200,131.575990,-0.502107,-67.011101,-0.697369,-33.364381
90.500000,15.079890,132.037230,-0.502663,-67.246009,-0.698487,-33.443928
90.600000,15.096600,132.514820,-0.503220,-67.489244,-0.699608,-33.527306
90.700000,15.113300,132.955220,-0.503777,-67.713538,-0.700729,-33.601037
90.800000,15.129880,133.420350,-0.504329,-67.950426,-0.701844,-33.681033
90.900000,15.146510,133.847670,-0.504884,-68.168059,-0.702963,-33.751119
91.000000,15.163250,134.315750,-0.505442,-68.406450,-0.704090,-33.830980
91.100000,15.179960,134.767000,-0.505999,-68.636269,-0.705217,-33.906409
91.200000,15.196610,135.260380,-0.506554,-68.887546,-0.706341,-33.992307
91.300000,15.213250,135.670490,-0.507108,-69.096413,-0.707466,-34.057046
91.400000,15.229920,136.171650,-0.507664,-69.351652,-0.708594,-34.144315
91.500000,15.246570,136.648210,-0.508219,-69.594362,-0.709722,-34.225185
91.600000,15.263240,137.107330,-0.508775,-69.828190,-0.710852,-34.301376
91.700000,15.279870,137.561870,-0.509329,-70.059685,-0.711981,-34.376256
91.800000,15.296540,138.054150,-0.509885,-70.310401,-0.713115,-34.460206
91.900000,15.313230,138.491710,-0.510441,-70.533249,-0.714250,-34.530187
92.000000,15.329910,139.014250,-0.510997,-70.799376,-0.715387,-34.621107
92.100000,15.346560,139.515760,-0.511552,-71.054793,-0.716522,-34.706572
92.200000,15.363190,139.978180,-0.512106,-71.290302,-0.717658,-34.782087
92.300000,15.379920,140.501310,-0.512664,-71.556730,-0.718801,-34.872170
92.400000,15.396620,140.973800,-0.513221,-71.797367,-0.719944,-34.949474
92.500000,15.413310,141.478150,-0.513777,-72.054230,-0.721088,-35.034424
92.600000,15.429900,141.966810,-0.514330,-72.303103,-0.722226,-35.115448
92.700000,15.446580,142.441830,-0.514886,-72.545028,-0.723371,-35.192609
92.800000,15.463280,142.980270,-0.515443,-72.819254,-0.724520,-35.285103
92.900000,15.479960,143.470020,-0.515999,-73.068681,-0.725668,-35.365339
93.000000,15.496570,143.988200,-0.516552,-73.332588,-0.726812,-35.452469
93.100000,15.513190,144.459880,-0.517106,-73.572813,-0.727959,-35.527845
93.200000,15.529870,145.028020,-0.517662,-73.862164,-0.729111,-35.626504
93.300000,15.546590,145.544570,-0.518220,-74.125241,-0.730267,-35.712083
93.400000,15.563280,146.047210,-0.518776,-74.381233,-0.731422,-35.794035
93.500000,15.579890,146.594860,-0.519330,-74.660149,-0.732574,-35.886919
93.600000,15.596570,147.118530,-0.519886,-74.926852,-0.733731,-35.973456
93.700000,15.613250,147.640230,-0.520442,-75.192552,-0.734890,-36.059215
93.800000,15.629900,148.142900,-0.520997,-75.448559,-0.736048,-36.140111
93.900000,15.646520,148.689070,-0.521551,-75.726722,-0.737205,-36.231399
94.000000,15.663230,149.231490,-0.522108,-76.002974,-0.738370,-36.321238
94.100000,15.679860,149.743700,-0.522662,-76.263840,-0.739530,-36.403629
94.200000,15.696570,150.306270,-0.523219,-76.550355,-0.740698,-36.497755
94.300000,15.713230,150.876110,-0.523774,-76.840572,-0.741863,-36.593453
94.400000,15.729890,151.429790,-0.524330,-77.122559,-0.743030,-36.684913
94.500000,15.746600,151.958740,-0.524887,-77.391951,-0.744202,-36.769948
94.600000,15.763360,152.517470,-0.525445,-77.676510,-0.745378,-36.861750
94.700000,15.779960,153.030820,-0.525999,-77.937957,-0.746545,-36.942695
94.800000,15.796550,153.569020,-0.526552,-78.212060,-0.747712,-37.029369
94.900000,15.813280,154.185940,-0.527109,-78.526254,-0.748891,-37.134333
95.000000,15.829930,154.738360,-0.527664,-78.807600,-0.750065,-37.223640
95.100000,15.846560,155.316010,-0.528219,-79.101794,-0.751240,-37.318750
95.200000,15.863190,155.861660,-0.528773,-79.379692,-0.752415,-37.405854
95.300000,15.879790,156.425800,-0.529326,-79.667006,-0.753590,-37.497162
95.400000,15.896560,157.002410,-0.529885,-79.960671,-0.754779,-37.590684
95.500000,15.913300,157.622340,-0.530443,-80.276399,-0.755966,-37.694318
95.600000,15.929910,158.153380,-0.530997,-80.546855,-0.757146,-37.776717
95.700000,15.946550,158.724400,-0.531552,-80.837673,-0.758329,-37.868273
95.800000,15.963230,159.335020,-0.532108,-81.148659,-0.759517,-37.968836
95.900000,15.979980,159.889330,-0.532666,-81.430967,-0.760711,-38.055460
96.000000,15.996620,160.502900,-0.533221,-81.743456,-0.761899,-38.156156
96.100000,16.013250,161.092700,-0.533775,-82.043838,-0.763087,-38.250889
96.200000,16.029940,161.705380,-0.534331,-82.355874,-0.764281,-38.350550
96.300000,16.046650,162.295100,-0.534888,-82.656216,-0.765478,-38.444370
96.400000,16.063290,162.905820,-0.535443,-82.967253,-0.766671,-38.543018
96.500000,16.079930,163.551240,-0.535998,-83.295963,-0.767866,-38.649521
96.600000,16.096570,164.129090,-0.536552,-83.590259,-0.769062,-38.739711
96.700000,16.113260,164.731290,-0.537109,-83.896957,-0.770263,-38.835174
96.800000,16.129920,165.373090,-0.537664,-84.223823,-0.771463,-38.939705
96.900000,16.146560,166.001010,-0.538219,-84.543620,-0.772664,-39.040666
97.000000,16.163220,166.625550,-0.538774,-84.861696,-0.773867,-39.140420
97.100000,16.179890,167.214630,-0.539330,-85.161712,-0.775073,-39.231474
97.200000,16.196610,167.857990,-0.539887,-85.489372,-0.776283,-39.334772
97.300000,16.213250,168.536540,-0.540442,-85.834955,-0.777489,-39.446169
97.400000,16.229850,169.105730,-0.540995,-86.124841,-0.778694,-39.531733
97.500000,16.246570,169.771360,-0.541552,-86.463844,-0.779909,-39.639147
97.600000,16.263280,170.406480,-0.542109,-86.787308,-0.781125,-39.739098
97.700000,16.279960,171.054900,-0.542665,-87.117545,-0.782340,-39.841873
97.800000,16.296570,171.720730,-0.543219,-87.456650,-0.783551,-39.948536
97.900000,16.313230,172.347630,-0.543774,-87.775927,-0.784768,-40.045631
98.000000,16.329930,173.013370,-0.544331,-88.114986,-0.785989,-40.151267
98.100000,16.346650,173.684270,-0.544888,-88.456672,-0.787212,-40.257664
98.200000,16.363280,174.357510,-0.545443,-88.799551,-0.788431,-40.364487
98.300000,16.379930,175.028090,-0.545998,-89.141074,-0.789653,-40.470256
98.400000,16.396600,175.658720,-0.546553,-89.462251,-0.790878,-40.566360
98.500000,16.413220,176.357740,-0.547107,-89.818259,-0.792100,-40.678031
98.600000,16.429880,177.051250,-0.547663,-90.171461,-0.793327,-40.787918
98.700000,16.446510,177.704450,-0.548217,-90.504133,-0.794553,-40.888229
98.800000,16.463250,178.433150,-0.548775,-90.875257,-0.795789,-41.005188
98.900000,16.479920,179.082980,-0.549331,-91.206213,-0.797021,-41.103843
99.000000,16.496610,179.748170,-0.549887,-91.544991,-0.798257,-41.205591
99.100000,16.513170,180.435200,-0.550439,-91.894893,-0.799484,-41.312360
99.200000,16.529890,181.151340,-0.550996,-92.259620,-0.800724,-41.424908
99.300000,16.546570,181.865770,-0.551552,-92.623476,-0.801963,-41.536782
99.400000,16.563270,182.620510,-0.552109,-93.007862,-0.803205,-41.657384
99.500000,16.579950,183.271380,-0.552665,-93.339347,-0.804448,-41.753957
99.600000,16.596590,184.017430,-0.553220,-93.719308,-0.805688,-41.871943
99.700000,16.613230,184.727330,-0.553774,-94.080857,-0.806930,-41.981293
99.800000,16.629930,185.449980,-0.554331,-94.448899,-0.808179,-42.092946
99.900000,16.646650,186.159910,-0.554888,-94.810464,-0.809430,-42.201243
100.000000,16.663240,186.903980,-0.555441,-95.189415,-0.810673,-42.317280
100.100000,16.679880,187.642260,-0.555996,-95.565418,-0.811922,-42.431428
100.200000,16.696590,188.373730,-0.556553,-95.937953,-0.813177,-42.543397
100.300000,16.713290,189.084520,-0.557110,-96.299955,-0.814433,-42.650319
100.400000,16.729900,189.863800,-0.557663,-96.696839,-0.815684,-42.772558
100.500000,16.746530,190.625380,-0.558218,-97.084709,-0.816938,-42.890309
100.600000,16.763230,191.380020,-0.558774,-97.469044,-0.818199,-43.005844
100.700000,16.779910,192.132100,-0.559330,-97.852075,-0.819460,-43.120441
100.800000,16.796590,192.902940,-0.559886,-98.244661,-0.820722,-43.238818
100.900000,16.813250,193.665150,-0.560442,-98.632851,-0.821985,-43.354892
101.000000,16.829910,194.426930,-0.560997,-99.020822,-0.823249,-43.470438
101.100000,16.846580,195.229000,-0.561553,-99.429313,-0.824516,-43.594517
101.200000,16.863270,196.038040,-0.562109,-99.841354,-0.825785,-43.719630
101.300000,16.879870,196.782230,-0.562662,-100.220367,-0.827050,-43.830141
101.400000,16.896540,197.513350,-0.563218,-100.592723,-0.828321,-43.937091
101.500000,16.913290,198.335590,-0.563776,-101.011487,-0.829600,-44.063601
101.600000,16.929980,199.128280,-0.564333,-101.415200,-0.830876,-44.183290
101.700000,16.946580,199.954450,-0.564886,-101.835965,-0.832147,-44.310254
101.800000,16.963240,200.793200,-0.565441,-102.263137,-0.833424,-44.439332
101.900000,16.979930,201.572540,-0.565998,-102.660052,-0.834705,-44.554702
102.000000,16.996570,202.401760,-0.566552,-103.082370,-0.835984,-44.680813
102.100000,17.013210,203.182660,-0.567107,-103.480079,-0.837265,-44.795802
102.200000,17.029830,204.033840,-0.567661,-103.913581,-0.838545,-44.925894
102.300000,17.046530,204.821080,-0.568218,-104.314519,-0.839834,-45.041167
102.400000,17.063260,205.689010,-0.568775,-104.756553,-0.841126,-45.173609
102.500000,17.079950,206.534680,-0.569332,-105.187249,-0.842417,-45.300817
102.600000,17.096580,207.366440,-0.569886,-105.610861,-0.843705,-45.424710
102.700000,17.113220,208.242780,-0.570441,-106.057177,-0.844995,-45.557850
102.800000,17.129920,209.108380,-0.570997,-106.498023,-0.846292,-45.687936
102.900000,17.146630,209.941770,-0.571554,-106.922465,-0.847591,-45.810467
103.000000,17.163250,210.791810,-0.572108,-107.355387,-0.848885,-45.936476
103.100000,17.179880,211.696880,-0.572663,-107.816336,-0.850182,-46.073945
103.200000,17.196620,212.569050,-0.573221,-108.260528,-0.851488,-46.203356
103.300000,17.213260,213.469960,-0.573775,-108.719358,-0.852789,-46.338872
103.400000,17.229940,214.353090,-0.574331,-109.169132,-0.854094,-46.469879
103.500000,17.246570,215.236250,-0.574886,-109.618922,-0.855397,-46.600575
103.600000,17.263250,216.057190,-0.575442,-110.037023,-0.856706,-46.717135
103.700000,17.279900,216.984210,-0.575997,-110.509151,-0.858014,-46.856248
103.800000,17.296580,217.914640,-0.576553,-110.983015,-0.859326,-46.995462
103.900000,17.313220,218.835650,-0.577107,-111.452081,-0.860637,-47.132268
104.000000,17.329850,219.715680,-0.577662,-111.900277,-0.861949,-47.259776
104.100000,17.346560,220.696240,-0.578219,-112.399672,-0.863268,-47.408084
104.200000,17.363270,221.608180,-0.578776,-112.864119,-0.864590,-47.541113
104.300000,17.379890,222.558870,-0.579330,-113.348302,-0.865906,-47.682268
104.400000,17.396560,223.501590,-0.579885,-113.828425,-0.867228,-47.820991
104.500000,17.413290,224.440770,-0.580443,-114.306746,-0.868556,-47.958195
104.600000,17.429980,225.432510,-0.580999,-114.811835,-0.869883,-48.106235
104.700000,17.446610,226.369810,-0.581554,-115.289198,-0.871207,-48.242342
104.800000,17.463250,227.341670,-0.582108,-115.784162,-0.872533,-48.385236
104.900000,17.479920,228.309200,-0.582664,-116.276921,-0.873864,-48.526545
105.000000,17.496610,229.275040,-0.583220,-116.768819,-0.875198,-48.666869
105.100000,17.513300,230.286130,-0.583777,-117.283763,-0.876533,-48.816239
105.200000,17.529930,231.213870,-0.584331,-117.756257,-0.877866,-48.947626
105.300000,17.546580,232.176090,-0.584886,-118.246312,-0.879202,-49.085699
105.400000,17.563280,233.177200,-0.585443,-118.756173,-0.880544,-49.231242
105.500000,17.579930,234.176760,-0.585998,-119.265245,-0.881884,-49.376090
105.600000,17.596560,235.190250,-0.586552,-119.781411,-0.883224,-49.523385
105.700000,17.613200,236.218150,-0.587107,-120.304916,-0.884566,-49.673098
105.800000,17.629920,237.226210,-0.587664,-120.818317,-0.885917,-49.817741
105.900000,17.646620,238.251050,-0.588221,-121.340263,-0.887268,-49.965413
106.000000,17.663260,239.214070,-0.588775,-121.830725,-0.888616,-50.099799
106.100000,17.679890,240.294750,-0.589330,-122.381111,-0.889964,-50.258292
106.200000,17.696590,241.330930,-0.589886,-122.908833,-0.891321,-50.406592
106.300000,17.713260,242.360400,-0.590442,-123.433138,-0.892677,-50.553029
106.400000,17.729930,243.436000,-0.590998,-123.980937,-0.894034,-50.708492
106.500000,17.746580,244.477310,-0.591553,-124.511272,-0.895392,-50.856297
106.600000,17.763240,245.558170,-0.592108,-125.061749,-0.896753,-51.011687
106.700000,17.779920,246.606170,-0.592664,-125.595491,-0.898117,-51.159565
106.800000,17.796630,247.697770,-0.593221,-126.151438,-0.899485,-51.315756
106.900000,17.813250,248.745800,-0.593775,-126.685196,-0.900848,-51.462694
107.000000,17.829890,249.849230,-0.594330,-127.247168,-0.902214,-51.620401
107.100000,17.846540,250.955060,-0.594885,-127.810363,-0.903583,-51.777938
107.200000,17.863260,252.084030,-0.595442,-128.385342,-0.904960,-51.939317
107.300000,17.879900,253.117980,-0.595997,-128.911929,-0.906332,-52.080849
107.400000,17.896520,254.268010,-0.596551,-129.497634,-0.907704,-52.245734
107.500000,17.913210,255.396210,-0.597107,-130.072222,-0.909084,-52.405188
107.600000,17.929870,256.578740,-0.597662,-130.674479,-0.910464,-52.575265
107.700000,17.946580,257.713840,-0.598219,-131.252581,-0.911849,-52.734749
107.800000,17.963240,258.875610,-0.598775,-131.844266,-0.913232,-52.899259
107.900000,17.979880,260.026670,-0.599329,-132.430496,-0.914615,-53.061015
108.000000,17.996570,261.178830,-0.599886,-133.017286,-0.916005,-53.222123
108.100000,18.013310,262.336880,-0.600444,-133.607076,-0.917401,-53.383553
108.200000,18.029950,263.496190,-0.600998,-134.197508,-0.918790,-53.545029
108.300000,18.046590,264.701540,-0.601553,-134.811387,-0.920181,-53.715193
108.400000,18.063300,265.855740,-0.602110,-135.399217,-0.921580,-53.873994
108.500000,18.080010,267.098970,-0.602667,-136.032388,-0.922981,-54.050157
108.600000,18.096650,268.275330,-0.603222,-136.631504,-0.924378,-54.212420
108.700000,18.113250,269.481630,-0.603775,-137.245867,-0.925773,-54.380244
108.800000,18.129930,270.692660,-0.604331,-137.862640,-0.927177,-54.547973
108.900000,18.146590,271.939330,-0.604886,-138.497563,-0.928582,-54.722280
109.000000,18.163230,273.135500,-0.605441,-139.106768,-0.929987,-54.885827
109.100000,18.179850,274.423000,-0.605995,-139.762486,-0.931392,-55.067118
109.200000,18.196550,275.668370,-0.606552,-140.396748,-0.932806,-55.238866
109.300000,18.213230,276.911590,-0.607108,-141.029915,-0.934220,-55.409572
109.400000,18.229970,278.154690,-0.607666,-141.663020,-0.935641,-55.579267
109.500000,18.246590,279.424320,-0.608220,-142.309638,-0.937054,-55.754117
109.600000,18.263220,280.704470,-0.608774,-142.961613,-0.938470,-55.930300
109.700000,18.279890,282.002380,-0.609330,-143.622633,-0.939891,-56.109102
109.800000,18.296590,283.306880,-0.609886,-144.287009,-0.941317,-56.288334
109.900000,18.313270,284.595340,-0.610442,-144.943216,-0.942743,-56.463741
110.000000,18.329910,285.948300,-0.610997,-145.632273,-0.944168,-56.651391
110.100000,18.346620,287.271120,-0.611554,-146.305980,-0.945601,-56.831973
110.200000,18.363260,288.581730,-0.612109,-146.973468,-0.947030,-57.009735
110.300000,18.379960,289.887050,-0.612665,-147.638262,-0.948466,-57.185417
110.400000,18.396590,291.272160,-0.613220,-148.343693,-0.949898,-57.376423
110.500000,18.413270,292.612030,-0.613776,-149.026083,-0.951337,-57.557500
110.600000,18.429930,293.993470,-0.614331,-149.729645,-0.952776,-57.746082
110.700000,18.446640,295.341980,-0.614888,-150.416435,-0.954221,-57.927174
110.800000,18.463310,296.722290,-0.615444,-151.119421,-0.955665,-58.113931
110.900000,18.479900,298.110870,-0.615997,-151.826619,-0.957104,-58.301928
111.000000,18.496590,299.499240,-0.616553,-152.533710,-0.958554,-58.488594
111.100000,18.513270,300.883610,-0.617109,-153.238764,-0.960005,-58.673744
111.200000,18.529960,302.320310,-0.617665,-153.970470,-0.961459,-58.868248
111.300000,18.546540,303.778810,-0.618218,-154.713277,-0.962906,-59.066745
111.400000,18.563240,305.209350,-0.618775,-155.441846,-0.964365,-59.258369
111.500000,18.579930,306.627200,-0.619331,-156.163951,-0.965825,-59.446775
111.600000,18.596620,308.107940,-0.619887,-156.918085,-0.967288,-59.646552
111.700000,18.613240,309.577300,-0.620441,-157.666424,-0.968746,-59.843658
111.800000,18.629910,311.063570,-0.620997,-158.423375,-0.970211,-60.042935
111.900000,18.646600,312.537990,-0.621553,-159.174291,-0.971680,-60.238980
112.000000,18.663250,314.015440,-0.622108,-159.926750,-0.973148,-60.434986
112.100000,18.679980,315.553830,-0.622666,-160.710246,-0.974625,-60.641440
112.200000,18.696590,317.043490,-0.623220,-161.468924,-0.976093,-60.838315
112.300000,18.713240,318.590480,-0.623775,-162.256799,-0.977567,-61.045118
112.400000,18.729920,320.096650,-0.624331,-163.023885,-0.979046,-61.243074
112.500000,18.746610,321.578830,-0.624887,-163.778753,-0.980528,-61.435539
112.600000,18.763210,323.145230,-0.625440,-164.576514,-0.982004,-61.643724
112.700000,18.779880,324.689480,-0.625996,-165.362994,-0.983489,-61.846421
112.800000,18.796630,326.276920,-0.626554,-166.171471,-0.984983,-62.056016
112.900000,18.813270,327.838590,-0.627109,-166.966823,-0.986469,-62.260426
113.000000,18.829900,329.418670,-0.627663,-167.771551,-0.987957,-62.467500
113.100000,18.846590,331.013980,-0.628220,-168.584036,-0.989452,-62.676229
113.200000,18.863240,332.592130,-0.628775,-169.387781,-0.990946,-62.881035
113.300000,18.879880,334.207000,-0.629329,-170.210227,-0.992441,-63.091938
113.400000,18.896600,335.829900,-0.629887,-171.036764,-0.993946,-63.302987
113.500000,18.913220,337.451480,-0.630441,-171.862628,-0.995444,-63.513438
113.600000,18.929900,339.077450,-0.630997,-172.690727,-0.996950,-63.723454
113.700000,18.946610,340.751530,-0.631554,-173.543329,-0.998460,-63.941403
113.800000,18.963300,342.410250,-0.632110,-174.388108,-0.999971,-64.155641
113.900000,18.979880,344.014800,-0.632663,-175.205299,-1.001475,-64.359447
114.000000,18.996560,345.762970,-0.633219,-176.095635,-1.002989,-64.588592
114.100000,19.013260,347.440550,-0.633775,-176.950019,-1.004508,-64.803462
114.200000,19.029930,349.141970,-0.634331,-177.816545,-1.006027,-65.021998
114.300000,19.046620,350.834470,-0.634887,-178.678528,-1.007549,-65.237794
114.400000,19.063220,352.546080,-0.635441,-179.550244,-1.009066,-65.456717
114.500000,19.079880,354.305270,-0.635996,-180.446192,-1.010590,-65.683136
114.600000,19.096540,356.067020,-0.636551,-181.343444,-1.012117,-65.909033
114.700000,19.113270,357.849610,-0.637109,-182.251310,-1.013653,-66.137360
114.800000,19.129900,359.630550,-0.637663,-183.158335,-1.015181,-66.364981
114.900000,19.146550,361.402160,-0.638218,-184.060609,-1.016714,-66.589754
115.000000,19.163260,363.260440,-0.638775,-185.007023,-1.018255,-66.829100
115.100000,19.179960,365.101680,-0.639332,-185.944759,-1.019797,-67.064324
115.200000,19.196590,366.901520,-0.639886,-186.861410,-1.021336,-67.291347
115.300000,19.213210,368.776400,-0.640440,-187.816278,-1.022875,-67.531158
115.400000,19.229930,370.637880,-0.640998,-188.764322,-1.024426,-67.766832
115.500000,19.246620,372.533510,-0.641554,-189.729759,-1.025977,-68.007873
115.600000,19.263270,374.453430,-0.642109,-190.707566,-1.027527,-68.252521
115.700000,19.279900,376.319610,-0.642663,-191.658004,-1.029077,-68.486432
115.800000,19.296570,378.189270,-0.643219,-192.610214,-1.030633,-68.719665
115.900000,19.313220,380.090760,-0.643774,-193.578634,-1.032190,-68.957743
116.000000,19.329910,382.049590,-0.644330,-194.576258,-1.033753,-69.204873
116.100000,19.346520,383.969760,-0.644884,-195.554193,-1.035311,-69.444423
116.200000,19.363200,385.938660,-0.645440,-196.556946,-1.036878,-69.691231
116.300000,19.379970,387.915920,-0.645999,-197.563956,-1.038456,-69.937838
116.400000,19.396670,389.891080,-0.646556,-198.569896,-1.040029,-70.183405
116.500000,19.413240,391.870880,-0.647108,-199.578200,-1.041593,-70.429550
116.600000,19.429900,393.942930,-0.647663,-200.633487,-1.043168,-70.690534
116.700000,19.446600,395.925750,-0.648220,-201.643329,-1.044749,-70.934090
116.800000,19.463300,398.005130,-0.648777,-202.702348,-1.046333,-71.193794
116.900000,19.479920,400.029510,-0.649331,-203.733356,-1.047912,-71.443040
117.000000,19.496580,402.128450,-0.649886,-204.802338,-1.049496,-71.704166
117.100000,19.513250,404.182590,-0.650442,-205.848503,-1.051085,-71.956060
117.200000,19.529920,406.306300,-0.650997,-206.930099,-1.052676,-72.219156
117.300000,19.546620,408.471590,-0.651554,-208.032873,-1.054272,-72.488222
117.400000,19.563240,410.565770,-0.652108,-209.099430,-1.055863,-72.744019
117.500000,19.579860,412.708100,-0.652662,-210.190509,-1.057457,-73.007151
117.600000,19.596560,414.871950,-0.653219,-211.292549,-1.059061,-73.272312
117.700000,19.613250,417.053440,-0.653775,-212.403573,-1.060666,-73.539427
117.800000,19.629890,419.244170,-0.654330,-213.519302,-1.062270,-73.807288
117.900000,19.646510,421.432620,-0.654884,-214.633871,-1.063874,-74.073655
118.000000,19.663240,423.689940,-0.655441,-215.783515,-1.065491,-74.350080
118.100000,19.679910,425.932560,-0.655997,-216.925672,-1.067105,-74.623082
118.200000,19.696570,428.214900,-0.656552,-218.088058,-1.068721,-74.901835
118.300000,19.713210,430.562870,-0.657107,-219.283869,-1.070337,-75.190904
118.400000,19.729880,432.825900,-0.657663,-220.436421,-1.071959,-75.463616
118.500000,19.746560,435.127040,-0.658219,-221.608382,-1.073584,-75.741608
118.600000,19.763270,437.457700,-0.658776,-222.795377,-1.075215,-76.023204
118.700000,19.779910,439.879490,-0.659330,-224.028785,-1.076842,-76.319811
118.800000,19.796540,442.221680,-0.659885,-225.221652,-1.078471,-76.601337
118.900000,19.813240,444.597350,-0.660441,-226.431571,-1.080109,-76.886802
119.000000,19.829980,447.034030,-0.660999,-227.672562,-1.081753,-77.181150
119.100000,19.846630,449.465520,-0.661554,-228.910910,-1.083392,-77.473905
119.200000,19.863270,451.855350,-0.662109,-230.128040,-1.085032,-77.758194
119.300000,19.879950,454.322050,-0.662665,-231.384320,-1.086679,-78.054030
119.400000,19.896620,456.785130,-0.663221,-232.638756,-1.088327,-78.347925
119.500000,19.913250,459.258030,-0.663775,-233.898194,-1.089975,-78.642420
119.600000,19.929870,461.732940,-0.664329,-235.158655,-1.091624,-78.935941
119.700000,19.946550,464.228880,-0.664885,-236.429827,-1.093282,-79.231182
119.800000,19.963250,466.777440,-0.665442,-237.727798,-1.094944,-79.533816
119.900000,19.979890,469.313570,-0.665996,-239.019438,-1.096603,-79.833369
120.000000,19.996550,471.870450,-0.666552,-240.321647,-1.098267,-80.134853
120.021000,20.000000,472.374240,-0.666667,-240.578225,-1.098612,-80.192742
