Repository: abubakardawood/tissue-phantom-material-database

# Tissue Phantom Materials Database

Open-access database of silicone tissue phantoms for modelling the mechanical behaviour of human soft tissues, including compression-derived hyperelastic material parameters, model selection guidance, and an inverse design framework.

## Overview

This repository provides a comprehensive, open-access dataset of soft silicone phantoms and accompanying analysis code for modelling the mechanical behaviour of human soft tissues under compressive loading.

The database comprises nineteen silicone phantoms fabricated from three EcoFlex families (00-10, 00-30, and 00-50) with systematically varied thinner concentrations, spanning an elastic modulus range of 6.19 to 158.80 kPa. This range covers the stiffness of a wide variety of healthy and pathological human soft tissues, including adipose, liver, kidney, prostate, lung, cardiac muscle, and skeletal muscle.

Each phantom was characterised through ten repeated uniaxial compression tests. Both engineering and true stress-strain responses were used to estimate parameters for six hyperelastic material models: Neo-Hookean, Mooney-Rivlin, Yeoh, Ogden, Veronda-Westmann, and Humphrey. 
The resulting dataset provides validated hyperelastic material model parameters, raw experimental data, and model performance metrics (Standard Error and Akaike Information Criterion) to support reproducible biomechanical simulation, surgical training, and medical device evaluation.

## Repository Contents

- Raw compression stress-strain data (engineering and true) for all nineteen phantoms, each across ten repeated tests

Title:
A Database of Silicone Phantom Materials for Modeling Human Tissue Mechanics Across Varying Stiffnesses

Description:
This dataset contains processed mechanical compression test data for soft silicone phantoms
fabricated using Ecoflex (Smooth-On) with varying base materials and thinner concentrations.
The dataset provides force–compression measurements together with derived engineering and
true stress–strain quantities, intended for mechanical characterization, constitutive model
fitting, and the design of tissue-equivalent phantoms.

All files in this dataset are processed outputs generated from raw experimental measurements.
The raw data files are not included in this archive.

------------------------------------------------------------

Directory structure
------------------------------------------------------------

Each material has a dedicated folder. Example:

<material_name>/
  ├── sample_A_01_processed.csv
  ├── ...
  ├── sample_A_05_processed.csv  
  ├── sample_B_01_processed.csv
  ├── ...
  └── sample_B_5_processed.csv

Each CSV file corresponds to a single compression test and contains both measured and
derived quantities, preceded by a metadata header.

------------------------------------------------------------

File format
------------------------------------------------------------

File type:
- CSV 

Each CSV file consists of:
1. A metadata header describing specimen geometry, test conditions, and material information
2. A blank line
3. A data table with the following columns:

- Time
- Compression (mm)
- Load (N)
- Engineering strain (-)
- Engineering stress (N/mm^2)
- True strain (-)
- True stress (N/mm^2)

------------------------------------------------------------

Experimental conditions (summary)
------------------------------------------------------------

- Test type: Uniaxial compression
- Testing machine: Instron 5900
- Load cell: 1 kN / 10 kN
- Compression speed: 10 mm/min
- Laboratory: Centre for Advanced Robotics @ QM, Queen Mary University of London, UK

Specimen geometry and additional details are recorded in the metadata header of each file.

------------------------------------------------------------

Derivation of strain and stress measures
------------------------------------------------------------

Measured quantities:
- Compression (mm): crosshead displacement during compression
- Load (N): measured compressive force

Engineering strain is calculated as:

  engineering strain = compression / initial specimen height

Engineering stress is calculated as:

  engineering stress = load / initial cross-sectional area

True strain is calculated from engineering strain as:

  true strain = | ln(1 − engineering strain) |

True stress is calculated from engineering stress as:

  true stress = | engineering stress × (1 − engineering strain) |

Compressive stress and strain are reported using a negative sign convention.

------------------------------------------------------------

Notes
------------------------------------------------------------

- No filtering or smoothing is applied to the data.
- Engineering and true measures are derived solely from force and compression measurements.
- Each file represents one independent compression test.

------------------------------------------------------------

File: data/hyperelastic_parameters.json (part 1 of 3)
{
  "engineering": {
    "EF10_0T": {
      "Ogden_o1": {
        "parameters": [
          6.053215397335692,
          4.716361929721629
        ],
        "S": 2.107273323699518,
        "SSE": 4427.279058193288,
        "AIC": 1491.785187271208,
        "order": 1,
        "stress_unit": "kPa"
      },
      "Ogden_o2": {
        "parameters": [
          0.12417390069519788,
          10.490170497920474,
          10.288743071796029,
          2.809208179042821
        ],
        "S": 0.8266014090595012,
        "SSE": 679.853540011857,
        "AIC": -377.8778863455953,
        "order": 2,
        "stress_unit": "kPa"
      },
      "Ogden_o3": {
        "parameters": [
          0.0033256129620802643,
          0.12417784139224848,
          10.486848090548122,
          2.784612642310612,
          10.288693265085463,
          2.8092090482232233
        ],
        "S": 0.82743342675293,
        "SSE": 679.8535531781397,
        "AIC": -373.877866979244,
        "order": 3,
        "stress_unit": "kPa"
      },
      "Yeoh_o1": {
        "parameters": [
          10.980698962635001
        ],
        "S": 13.04423962135887,
        "SSE": 169811.88292482973,
        "AIC": 5136.691253318085,
        "order": 1,
        "stress_unit": "kPa"
      },
      "Yeoh_o2": {
        "parameters": [
          5.707526004454916,
          1.2922166596891371
        ],
        "S": 2.943832856330179,
        "SSE": 8640.153430351074,
        "AIC": 2160.4203408007756,
        "order": 2,
        "stress_unit": "kPa"
      },
      "Yeoh_o3": {
        "parameters": [
          7.702124990536888,
          -0.06281093434137051,
          0.24786790575177323
        ],
        "S": 0.6582210992631491,
        "SSE": 431.52199545312754,
        "AIC": -834.4367953588999,
        "order": 3,
        "stress_unit": "kPa"
      },
      "Mooney Rivlin_o1": {
        "parameters": [
          -0.12629731783575288,
          4.5823764683543615
        ],
        "S": 3.5128210973302,
        "SSE": 12302.892325662608,
        "AIC": 2513.834383163168,
        "order": 1,
        "stress_unit": "kPa"
      },
      "Mooney Rivlin_o2": {
        "parameters": [
          34.5118606220986,
          -22.372783930819537,
          7.522479798100154
        ],
        "S": 0.7660357586031714,
        "SSE": 584.4635403249014,
        "AIC": -531.0608775606529,
        "order": 2,
        "stress_unit": "kPa"
      },
      "Neo Hookean": {
        "parameters": [
          21.961397925705736
        ],
        "S": 13.04423962135887,
        "SSE": 169811.88292482973,
        "AIC": 5136.691253318085,
        "order": 1,
        "stress_unit": "kPa"
      },
      "Veronda Westmann": {
        "parameters": [
          95.51690489272441,
          0.24550620134848936
        ],
        "S": 2.699516698616265,
        "SSE": 7265.528234889733,
        "AIC": 1987.1410039302712,
        "order": 2,
        "stress_unit": "kPa"
      },
      "Humphrey": {
        "parameters": [
          24.913774099925025,
          0.25632132675189573
        ],
        "S": 1.7765076911058229,
        "SSE": 3146.5116378284674,
        "AIC": 1150.2944226363513,
        "order": 2,
        "stress_unit": "kPa"
      }
    },
    "EF10_12_5T": {
      "Ogden_o1": {
        "parameters": [
          4.068023556914178,
          4.677809633013414
        ],
        "S": 1.359351369500503,
        "SSE": 1842.2926373256046,
        "AIC": 615.010794555437,
        "order": 1,
        "stress_unit": "kPa"
      },
      "Ogden_o2": {
        "parameters": [
          6.977958608551051,
          0.08521463172113869,
          2.8001383518165444,
          10.192922270367374
        ],
        "S": 0.548882882201938,
        "SSE": 299.7660562824351,
        "AIC": -1196.7529209296647,
        "order": 2,
        "stress_unit": "kPa"
      },
      "Ogden_o3": {
        "parameters": [
          0.9167912082696181,
          6.061053030615925,
          0.0852073845300955,
          2.8003934095837675,
          2.800168465658535,
          10.193032953673326
        ],
        "S": 0.5494353580143565,
        "SSE": 299.7660581479095,
        "AIC": -1192.7529147065636,
        "order": 3,
        "stress_unit": "kPa"
      },
      "Yeoh_o1": {
        "parameters": [
          7.250746028763144
        ],
        "S": 8.478862395556678,
        "SSE": 71747.32530773956,
        "AIC": 4275.150576003979,
        "order": 1,
        "stress_unit": "kPa"
      },
      "Yeoh_o2": {
        "parameters": [
          3.821741888581686,
          0.8402941284359798
        ],
        "S": 1.8988917974559243,
        "SSE": 3594.9726882700547,
        "AIC": 1283.5363940009122,
        "order": 2,
        "stress_unit": "kPa"
      },
      "Yeoh_o3": {
        "parameters": [
          5.106045538445356,
          -0.032195477906423055,
          0.1595998284020703
        ],
        "S": 0.43872953897026845,
        "SSE": 191.71367393160406,
        "AIC": -1645.7523016277341,
        "order": 3,
        "stress_unit": "kPa"
      },
      "Mooney Rivlin_o1": {
        "parameters": [
          0.027808714968387938,
          2.9799431896526216
        ],
        "S": 2.2699640488255004,
        "SSE": 5137.278572611379,
        "AIC": 1640.5234786718822,
        "order": 1,
        "stress_unit": "kPa"
      },
      "Mooney Rivlin_o2": {
        "parameters": [
          22.46617715805436,
          -14.481429003364712,
          4.873011518269057
        ],
        "S": 0.4702592317671081,
        "SSE": 220.25917008194193,
        "AIC": -1506.9503801542724,
        "order": 2,
        "stress_unit": "kPa"
      },
      "Neo Hookean": {
        "parameters": [
          14.501492056794055
        ],
        "S": 8.478862395556678,
        "SSE": 71747.32530773956,
        "AIC": 4275.150576003979,
        "order": 1,
        "stress_unit": "kPa"
      },
      "Veronda Westmann": {
        "parameters": [
          63.906072426841874,
          0.24439714974017185
        ],
        "S": 1.8308226440193394,
        "SSE": 3341.8558191924026,
        "AIC": 1210.5262871696661,
        "order": 2,
        "stress_unit": "kPa"
      },
      "Humphrey": {
        "parameters": [
          16.891947956251624,
          0.2520002712649285
        ],
        "S": 1.1554224813664802,
        "SSE": 1330.9961071157334,
        "AIC": 289.92761462712974,
        "order": 2,
        "stress_unit": "kPa"
      }
    },
    "EF10_25T": {
      "Ogden_o1": {
        "parameters": [
          3.089037360893538,
          4.604726766855649
        ],
        "S": 0.938539253468543,
        "SSE": 878.2133625103863,
        "AIC": -125.86570517617028,
        "order": 1,
        "stress_unit": "kPa"
      },
      "Ogden_o2": {
        "parameters": [
          0.06710179707584475,
          5.106624278184179,
          9.986533675402548,
          2.831158956934834
        ],
        "S": 0.4150038513900656,
        "SSE": 171.36705568524474,
        "AIC": -1755.9474984965693,
        "order": 2,
        "stress_unit": "kPa"
      },
      "Ogden_o3": {
        "parameters": [
          2.8732060594177082,
          2.232973585688963,
          0.06706074871115676,
          2.83150327219837,
          2.8315178613049587,
          9.987352653971532
        ],
        "S": 0.41542157782847533,
        "SSE": 171.36706171422148,
        "AIC": -1751.947463314914,
        "order": 3,
        "stress_unit": "kPa"
      },
      "Yeoh_o1": {
        "parameters": [
          5.325180001733462
        ],
        "S": 6.0383532865791425,
        "SSE": 36388.78699271405,
        "AIC": 3596.2606775349423,
        "order": 1,
        "stress_unit": "kPa"
      },
      "Yeoh_o2": {
        "parameters": [
          2.8798718457952455,
          0.5992299792033726
        ],
        "S": 1.3171622274481978,
        "SSE": 1729.711584416049,
        "AIC": 551.9546804009525,
        "order": 2,
        "stress_unit": "kPa"
      },
      "Yeoh_o3": {
        "parameters": [
          3.7632381460911777,
          -0.0008787665619208135,
          0.1097738222340633
        ],
        "S": 0.3465803108194805,
        "SSE": 119.63744020033678,
        "AIC": -2117.2894413006984,
        "order": 3,
        "stress_unit": "kPa"
      },
      "Mooney Rivlin_o1": {
        "parameters": [
          0.1732540720620216,
          2.125505421662791
        ],
        "S": 1.583441610964866,
        "SSE": 2499.7654733290046,
        "AIC": 920.1969168052608,
        "order": 1,
        "stress_unit": "kPa"
      },
      "Mooney Rivlin_o2": {
        "parameters": [
          15.906952923675354,
          -10.118334039441333,
          3.416931199506605
        ],
        "S": 0.28728908981394746,
        "SSE": 82.20488104162187,
        "AIC": -2492.540598614537,
        "order": 2,
        "stress_unit": "kPa"
      },
      "Neo Hookean": {
        "parameters": [
          10.650359989155199
        ],
        "S": 6.038353286579143,
        "SSE": 36388.78699271406,
        "AIC": 3596.2606775349423,
        "order": 1,
        "stress_unit": "kPa"
      },
      "Veronda Westmann": {
        "parameters": [
          48.09087446671092,
          0.24235558502627852
        ],
        "S": 1.4346281432718924,
        "SSE": 2051.9834357393543,
        "AIC": 722.8068550241657,
        "order": 2,
        "stress_unit": "kPa"
      },
      "Humphrey": {
        "parameters": [
          13.05958969610216,
          0.24374399444648
        ],
        "S": 0.8128461021466519,
        "SSE": 658.7366294176802,
        "AIC": -413.431476231707,
        "order": 2,
        "stress_unit": "kPa"
      }
    },
    "EF10_37_5T": {
      "Ogden_o1": {
        "parameters": [
          2.1059134055848046,
          4.857480996018042
        ],
        "S": 0.6844496063062193,
        "SSE": 467.06584978202045,
        "AIC": -757.2850252964282,
        "order": 1,
        "stress_unit": "kPa"
      },
      "Ogden_o2": {
        "parameters": [
          3.2795187373392274,
          -0.039357047975776535,
          3.255305258061526,
          -5.198146364491727
        ],
        "S": 0.2854387732110632,
        "SSE": 81.0679167859756,
        "AIC": -2504.467996797502,
        "order": 2,
        "stress_unit": "kPa"
      },
      "Ogden_o3": {
        "parameters": [
          3.460337222567202,
          9.161781055045013,
          0.06680241781393079,
          2.9857747965084096,
          6.648031502825648e-06,
          9.68692469229377
        ],
        "S": 0.27573817735969897,
        "SSE": 75.49932165647326,
        "AIC": -2571.6316074499937,
        "order": 3,
        "stress_unit": "kPa"
      },
      "Yeoh_o1": {
        "parameters": [
          4.074317264169293
        ],
        "S": 5.100832276604943,
        "SSE": 25966.45293422665,
        "AIC": 3258.8054331436515,
        "order": 1,
        "stress_unit": "kPa"
      },
      "Yeoh_o2": {
        "parameters": [
          2.001047593027884,
          0.5080608507228003
        ],
        "S": 1.0269319762127083,
        "SSE": 1051.425515916834,
        "AIC": 54.14687762388998,
        "order": 2,
        "stress_unit": "kPa"
      },
      "Yeoh_o3": {
        "parameters": [
          2.695724890740713,
          0.03613666538569518,
          0.08632589007376539
        ],
        "S": 0.2365267016553765,
        "SSE": 55.7211010735876,
        "AIC": -2881.3963694332624,
        "order": 3,
        "stress_unit": "kPa"
      },
      "Mooney Rivlin_o1": {
        "parameters": [
          -0.29765026583473014,
          1.803721723881039
        ],
        "S": 1.2515733962236133,
        "SSE": 1561.7366582363054,
        "AIC": 449.79844452572945,
        "order": 1,
        "stress_unit": "kPa"
      },
      "Mooney Rivlin_o2": {
        "parameters": [
          12.086398995683766,
          -7.8334475478414864,
          2.6894787641545643
        ],
        "S": 0.25340092554492677,
        "SSE": 63.95518095075742,
        "AIC": -2743.5727385898153,
        "order": 2,
        "stress_unit": "kPa"
      },
      "Neo Hookean": {
        "parameters": [
          8.148634529355256
        ],
        "S": 5.100832276604942,
        "SSE": 25966.452934226647,
        "AIC": 3258.8054331436515,
        "order": 1,
        "stress_unit": "kPa"
      },
      "Veronda Westmann": {
        "parameters": [
          33.59612215768179,
          0.2500337893962977
        ],
        "S": 1.0650258269704296,
        "SSE": 1130.8771720777052,
        "AIC": 126.9935900673116,
        "order": 2,
        "stress_unit": "kPa"
      },
      "Humphrey": {
        "parameters": [
          8.454928784696076,
          0.2712550110654855
        ],
        "S": 0.5503458668375841,
        "SSE": 301.9719314257763,
        "AIC": -1193.4212082254246,
        "order": 2,
        "stress_unit": "kPa"
      }
    },
    "EF10_50T": {
      "Ogden_o1": {
        "parameters": [
          1.638669413119328,
          5.02950689470965
        ],
        "S": 0.5417707857668039,
        "SSE": 292.635037557449,
        "AIC": -1224.8290519825107,
        "order": 1,
        "stress_unit": "kPa"
      },
      "Ogden_o2": {
        "parameters": [
          2.623060309966177,
          0.07461008186728699,
          3.1115546594387378,
          9.299562853012317
        ],
        "S": 0.23673453008479278,
        "SSE": 55.76302154579532,
        "AIC": -2878.644325587044,
        "order": 2,
        "stress_unit": "kPa"
      },
      "Ogden_o3": {
        "parameters": [
          2.5926739806402552,
          0.030296245287590614,
          0.07458585827501288,
          3.111760240161736,
          3.1115885787311868,
          9.299988534101656
        ],
        "S": 0.23697281889705482,
        "SSE": 55.76302407774422,
        "AIC": -2874.644280181527,
        "order": 3,
        "stress_unit": "kPa"
      },
      "Yeoh_o1": {
        "parameters": [
          3.4295758374293794
        ],
        "S": 4.569149657344049,
        "SSE": 20835.374334024826,
        "AIC": 3038.652231308883,
        "order": 1,
        "stress_unit": "kPa"
      },
      "Yeoh_o2": {
        "parameters": [
          1.5678279461650237,
          0.45622947991639085
        ],
        "S": 0.8644372755848844,
        "SSE": 745.0100480103555,
        "AIC": -290.3575734313076,
        "order": 2,
        "stress_unit": "kPa"
      },
      "Yeoh_o3": {
        "parameters": [
          2.1502032636471897,
          0.060594528305941316,
          0.07237123397112677
        ],
        "S": 0.21308073163915286,
        "SSE": 45.22178460309318,
        "AIC": -3090.176348004062,
        "order": 3,
        "stress_unit": "kPa"
      },
      "Mooney Rivlin_o1": {
        "parameters": [
          -0.4985186006714243,
          1.6205994218691162
        ],
        "S": 1.0668920338887036,
        "SSE": 1134.8438361392493,
        "AIC": 130.49505216246325,
        "order": 1,
        "stress_unit": "kPa"
      },
      "Mooney Rivlin_o2": {
        "parameters": [
          10.089439894101705,
          -6.618869998936647,
          2.2994194286670226
        ],
        "S": 0.20046329190370588,
        "SSE": 40.024789275266905,
        "AIC": -3212.256284941028,
        "order": 2,
        "stress_unit": "kPa"
      },
      "Neo Hookean": {
        "parameters": [
          6.8591516764056415
        ],
        "S": 4.569149657344049,
        "SSE": 20835.374334024826,
        "AIC": 3038.652231308883,
        "order": 1,
        "stress_unit": "kPa"
      },
      "Veronda Westmann": {
        "parameters": [
          26.506111688457207,
          0.2556768405247902
        ],
        "S": 0.9026279389741504,
        "SSE": 812.2929846280724,
        "AIC": -203.89418539232432,
        "order": 2,
        "stress_unit": "kPa"
      },
      "Humphrey": {
        "parameters": [
          6.3957551846270135,
          0.2898061161663934
        ],
        "S": 0.4204913802349042,
        "SSE": 176.2825618492992,
        "AIC": -1731.6671062724538,
        "order": 2,
        "stress_unit": "kPa"
      }
    },
    "EF10_62_5T": {
      "Ogden_o1": {
        "parameters": [
          1.2177578580930104,
          5.3416642167307975
        ],
        "S": 0.47790882195936873,
        "SSE": 227.71165158027182,
        "AIC": -1475.6751364694396,
        "order": 1,
        "stress_unit": "kPa"
      },
      "Ogden_o2": {
        "parameters": [
          0.07158957653761776,
          2.0240692074181377,
          9.325235077772302,
          3.1881893518603395
        ],
        "S": 0.1768731890808493,
        "SSE": 31.127704390551727,
        "AIC": -3461.6570399219586,
        "order": 2,
        "stress_unit": "kPa"
      },
      "Ogden_o3": {
        "parameters": [
          0.8398604103932359,
          0.07148519281891573,
          1.1837493498626073,
          3.189470629388571,
          9.327071727929724,
          3.1894144387148904
        ],
        "S": 0.17705124297388214,
        "SSE": 31.127712640126475,
        "AIC": -3457.656774898443,
        "order": 3,
        "stress_unit": "kPa"
      },
      "Yeoh_o1": {
        "parameters": [
          2.9404217576025897
        ],
        "S": 4.344663347059235,
        "SSE": 18838.347400081395,
        "AIC": 2937.8945476830413,
        "order": 1,
        "stress_unit": "kPa"
      },
      "Yeoh_o2": {
        "parameters": [
          1.1695118182552726,
          0.43396839599131753
        ],
        "S": 0.8139899554636423,
        "SSE": 660.5919086529152,
        "AIC": -410.61901458227277,
        "order": 2,
        "stress_unit": "kPa"
      },
      "Yeoh_o3": {
        "parameters": [
          1.725040062151103,
          0.05657266610245973,
          0.06903470549533883
        ],
        "S": 0.15469310210545584,
        "SSE": 23.83423601565295,
        "AIC": -3730.6322438848747,
        "order": 3,
        "stress_unit": "kPa"
      },
      "Mooney Rivlin_o1": {
        "parameters": [
          -0.7968516422294674,
          1.5418717222182898
        ],
        "S": 1.0041501410871518,
        "SSE": 1005.292553327811,
        "AIC": 9.27859698890169,
        "order": 1,
        "stress_unit": "kPa"
      },
      "Mooney Rivlin_o2": {
        "parameters": [
          9.067128238607161,
          -6.13420218723495,
          2.142190128188475
        ],
        "S": 0.23510695027201195,
        "SSE": 55.05417695394148,
        "AIC": -2893.4375430525947,
        "order": 2,
        "stress_unit": "kPa"
      },
      "Neo Hookean": {
        "parameters": [
          5.880843510377427
        ],
        "S": 4.344663347059235,
        "SSE": 18838.347400081395,
        "AIC": 2937.8945476830413,
        "order": 1,
        "stress_unit": "kPa"
      },
      "Veronda Westmann": {
        "parameters": [
          20.17451003609254,
          0.26647564811201657
        ],
        "S": 0.6952635826922559,
        "SSE": 481.94127506981704,
        "AIC": -725.933008308876,
        "order": 2,
        "stress_unit": "kPa"
      },
      "Humphrey": {
        "parameters": [
          4.5450530140796,
          0.3241142463184483
        ],
        "S": 0.33256151051929445,
        "SSE": 110.26536680403817,
        "AIC": -2200.8653929253496,
        "order": 2,
        "stress_unit": "kPa"
      }
    },
    "EF10_75T": {
      "Ogden_o1": {
        "parameters": [
          0.8281555263972105,
          5.780217114360387
        ],
        "S": 0.3880183100597593,
        "SSE": 150.1065343148066,
        "AIC": -1892.410008213598,
        "order": 1,
        "stress_unit": "kPa"
      },
      "Ogden_o2": {
        "parameters": [
          0.08304688356681636,
          1.4048302939762918,
          9.053301824100451,
          3.2595565655005907
        ],
        "S": 0.14449180283663973,
        "SSE": 20.773491681547455,
        "AIC": -3866.0775434492457,
        "order": 2,
        "stress_unit": "kPa"
      },
      "Ogden_o3": {
        "parameters": [
          1.297232581114632,
          0.10722744234457661,
          0.08293332509432066,
          3.261411543083888,
          3.258441707072788,
          9.054979618517509
        ],
        "S": 0.14463725840855227,
        "SSE": 20.77349696430273,
        "AIC": -3862.077289146566,
        "order": 3,
        "stress_unit": "kPa"
      },
      "Yeoh_o1": {
        "parameters": [
          2.4463480999378087
        ],
        "S": 4.105860779852105,
        "SSE": 16824.376558040687,
        "AIC": 2824.828820344446,
        "order": 1,
        "stress_unit": "kPa"
      },
      "Yeoh_o2": {
        "parameters": [
          0.7713182141943455,
          0.41047341423734657
        ],
        "S": 0.7506140874620574,
        "SSE": 561.7312437716075,
        "AIC": -572.7317573987182,
        "order": 2,
        "stress_unit": "kPa"
      },
      "Yeoh_o3": {
        "parameters": [
          1.2861189847094796,
          0.06074503163907584,
          0.06397380842264291
        ],
        "S": 0.12238383851197072,
        "SSE": 14.917892713208433,
        "AIC": -4199.193933242795,
        "order": 3,
        "stress_unit": "kPa"
      },
      "Mooney Rivlin_o1": {
        "parameters": [
          -1.089563140427914,
          1.4587978414995206
        ],
        "S": 0.9294536967255759,
        "SSE": 861.2925218337682,
        "AIC": -145.32108564224677,
        "order": 1,
        "stress_unit": "kPa"
      },
      "Mooney Rivlin_o2": {
        "parameters": [
          7.9994237969995,
          -5.614183240443983,
          1.973883191969476
        ],
        "S": 0.23396919403709854,
        "SSE": 54.52261742333599,
        "AIC": -2903.139664807717,
        "order": 2,
        "stress_unit": "kPa"
      },
      "Neo Hookean": {
        "parameters": [
          4.8926961965117775
        ],
        "S": 4.105860779852105,
        "SSE": 16824.376558040687,
        "AIC": 2824.828820344446,
        "order": 1,
        "stress_unit": "kPa"
      },
      "Veronda Westmann": {
        "parameters": [
          14.043085008650747,
          0.28363009739016265
        ],
        "S": 0.5177115253450333,
        "SSE": 267.22114780465574,
        "AIC": -1315.6786944760158,
        "order": 2,
        "stress_unit": "kPa"
      },
      "Humphrey": {
        "parameters": [
          2.9658060241239146,
          0.37168060421396903
        ],
        "S": 0.2405720756662799,
        "SSE": 57.701298819611154,
        "AIC": -2848.475595849483,
        "order": 2,
        "stress_unit": "kPa"
      }
    },
    "EF10_87_5T": {
      "Ogden_o1": {
        "parameters": [
          0.8229732011988007,
          5.439853431426303
        ],
        "S": 0.2441812121173274,
        "SSE": 59.445590958033975,
        "AIC": -2818.693822463848,
        "order": 1,
        "stress_unit": "kPa"
      },
      "Ogden_o2": {
        "parameters": [
          1.0984760374862605,
          -0.02247352292006218,
          4.2135963210020755,
          -5.020873535613314
        ],
        "S": 0.11600423491516193,
        "SSE": 13.389697605660814,
        "AIC": -4305.269703129228,
        "order": 2,
        "stress_unit": "kPa"
      },
      "Ogden_o3": {
        "parameters": [
          1.098324013474388,
          11.29273473598889,
          -0.022411499057726648,
          4.214663554333594,
          2.0962564189737338e-07,
          -5.022576616068032
        ],
        "S": 0.11612106855067376,
        "SSE": 13.389713843420825,
        "AIC": -4301.268490424458,
        "order": 3,
        "stress_unit": "kPa"
      },
      "Yeoh_o1": {
        "parameters": [
          2.078457435325908
        ],
        "S": 3.1655388207437465,
        "SSE": 10000.594753584437,
        "AIC": 2304.6445665839005,
        "order": 1,
        "stress_unit": "kPa"
      },
      "Yeoh_o2": {
        "parameters": [
          0.7812156341578083,
          0.3178916930319001
        ],
        "S": 0.4970720365061116,
        "SSE": 246.3393676479041,
        "AIC": -1397.0451504611976,
        "order": 2,
        "stress_unit": "kPa"
      },
      "Yeoh_o3": {
        "parameters": [
          1.1177661699559636,
          0.08925932930731444,
          0.04182200719481814
        ],
        "S": 0.11263031257015152,
        "SSE": 12.634844960411433,
        "AIC": -4365.296808861393,
        "order": 3,
        "stress_unit": "kPa"
      },
      "Mooney Rivlin_o1": {
        "parameters": [
          -0.6628596284671121,
          1.1309700699170075
        ],
        "S": 0.6378660197777024,
        "SSE": 405.6524400094872,
        "AIC": -898.2585450981718,
        "order": 1,
        "stress_unit": "kPa"
      },
      "Mooney Rivlin_o2": {
        "parameters": [
          5.658562573446806,
          -3.7883090524741823,
          1.3728398252853202
        ],
        "S": 0.12432975226969786,
        "SSE": 15.396055750246662,
        "AIC": -4167.643922480764,
        "order": 2,
        "stress_unit": "kPa"
      },
      "Neo Hookean": {
        "parameters": [
          4.156914870246391
        ],
        "S": 3.1655388207437465,
        "SSE": 10000.594753584437,
        "AIC": 2304.6445665839005,
        "order": 1,
        "stress_unit": "kPa"
      },
      "Veronda Westmann": {
        "parameters": [
          13.619081377679228,
          0.27073610975157514
        ],
        "S": 0.5740581294489482,
        "SSE": 328.554107778466,
        "AIC": -1109.0537429665603,
        "order": 2,
        "stress_unit": "kPa"
      },
      "Humphrey": {
        "parameters": [
          3.0541923267668447,
          0.3337752111074453
        ],
        "S": 0.16540694422235244,
        "SSE": 27.277378825385487,
        "AIC": -3597.6975347366847,
        "order": 2,
        "stress_unit": "kPa"
      }
    },
    "EF10_100T": {
      "Ogden_o1": {
        "parameters": [
          0.6213344795972121,
          5.528887042404073
        ],
        "S": 0.2168975952122526,
        "SSE": 46.903433108431614,
        "AIC": -3055.664405602719,
        "order": 1,
        "stress_unit": "kPa"
      },
      "Ogden_o2": {
        "parameters": [
          0.8982313364869458,
          -0.023413236660982335,
          3.9585303948644133,
          -4.951810377110937
        ],
        "S": 0.07777985060244624,
        "SSE": 6.019456633940164,
        "AIC": -5104.758283877929,
        "order": 2,
        "stress_unit": "kPa"
      },
      "Ogden_o3": {
        "parameters": [
          0.0005601404429781937,
          0.9583553483328042,
          0.05885521782371574,
          5.501516218018146,
          3.3528516466722182,
          8.760563214628885
        ],
        "S": 0.07133812069366338,
        "SSE": 5.053503571854957,
        "AIC": -5275.673499641662,
        "order": 3,
        "stress_unit": "kPa"
      },
      "Yeoh_o1": {
        "parameters": [
          1.6348126686780406
        ],
        "S": 2.55587537856469,
        "SSE": 6519.433952851692,
        "AIC": 1876.7875551224572,
        "order": 1,
        "stress_unit": "kPa"
      },
      "Yeoh_o2": {
        "parameters": [
          0.589138177367711,
          0.2562466177406018
        ],
        "S": 0.42679513269606867,
        "SSE": 181.60762303717573,
        "AIC": -1701.906836618998,
        "order": 2,
        "stress_unit": "kPa"
      },
      "Yeoh_o3": {
        "parameters": [
          0.8822379877064862,
          0.05713051909602405,
          0.03642309683648012
        ],
        "S": 0.06612387772960569,
        "SSE": 4.354877737175844,
        "AIC": -5430.458743199003,
        "order": 3,
        "stress_unit": "kPa"
      },
      "Mooney Rivlin_o1": {
        "parameters": [
          -0.5742388135487263,
          0.9113794087910426
        ],
        "S": 0.538268884338762,
        "SSE": 288.86419167175364,
        "AIC": -1237.7986263302994,
        "order": 1,
        "stress_unit": "kPa"
      },
      "Mooney Rivlin_o2": {
        "parameters": [
          4.68462456214697,
          -3.181028113817091,
          1.1420832444648779
        ],
        "S": 0.13721793807184482,
        "SSE": 18.753447478573886,
        "AIC": -3970.3776779429704,
        "order": 2,
        "stress_unit": "kPa"
      },
      "Neo Hookean": {
        "parameters": [
          3.2696253389201804
        ],
        "S": 2.55587537856469,
        "SSE": 6519.433952851692,
        "AIC": 1876.7875551224572,
        "order": 1,
        "stress_unit": "kPa"
      },
      "Veronda Westmann": {
        "parameters": [
          10.360337884585794,
          0.2739328440415331
        ],
        "S": 0.41125509704069013,
        "SSE": 168.62336257742163,
        "AIC": -1776.0876749391894,
        "order": 2,
        "stress_unit": "kPa"
      },
      "Humphrey": {
        "parameters": [
          2.279335874156877,
          0.3439084102394806
        ],
        "S": 0.1295532982028516,
        "SSE": 16.733704904011283,
        "AIC": -4086.3303357800987,
        "order": 2,
        "stress_unit": "kPa"
      }
    },
    "EF30_0T": {
      "Ogden_o1": {
        "parameters": [
          14.202303878777826,
          3.9700359985056353
        ],
        "S": 2.9652630462552882,
        "SSE": 8766.406578686729,
        "AIC": 2174.926982245099,
        "order": 1,
        "stress_unit": "kPa"
      },
      "Ogden_o2": {
        "parameters": [
          0.11597852052455487,
          21.929799010391598,
          10.61399087811772,
          2.6050267697526204
        ],
        "S": 1.5190677864963062,
        "SSE": 2296.0291052709335,
        "AIC": 839.1811548887043,
        "order": 2,
        "stress_unit": "kPa"
      },
      "Ogden_o3": {
        "parameters": [
          8.993286988037166,
          0.11596181476504829,
          12.936081533073185,
          2.6050954204317556,
          10.614183605993023,
          2.6050866626251303
        ],
        "S": 1.5205967939144787,
        "SSE": 2296.0291073953504,
        "AIC": 843.1811558139613,
        "order": 3,
        "stress_unit": "kPa"
      },
      "Yeoh_o1": {
        "parameters": [
          18.328491245807186
        ],
        "S": 15.277517568803606,
        "SSE": 232935.73797897267,
        "AIC": 5452.762612859798,
        "order": 1,
        "stress_unit": "kPa"
      },
      "Yeoh_o2": {
        "parameters": [
          12.189364936467578,
          1.5044139465755042
        ],
        "S": 3.8110978537848803,
        "SSE": 14480.893450570347,
        "AIC": 2676.8300874415113,
        "order": 2,
        "stress_unit": "kPa"
      },
      "Yeoh_o3": {
        "parameters": [
          14.6899960308889,
          -0.1943757158057544,
          0.3107486648843412
        ],
        "S": 1.2589984450634342,
        "SSE": 1578.7367763334564,
        "AIC": 462.62501861166913,
        "order": 3,
        "stress_unit": "kPa"
      },
      "Mooney Rivlin_o1": {
        "parameters": [
          5.415513055803567,
          5.327450295450641
        ],
        "S": 4.48313412928202,
        "SSE": 20038.19614626986,
        "AIC": 3001.640259504097,
        "order": 1,
        "stress_unit": "kPa"
      },
      "Mooney Rivlin_o2": {
        "parameters": [
          50.17413731506803,
          -29.503361351683655,
          9.720359202183921
        ],
        "S": 0.689548808078014,
        "SSE": 473.57564848692255,
        "AIC": -741.4436146250747,
        "order": 2,
        "stress_unit": "kPa"
      },
      "Neo Hookean": {
        "parameters": [
          36.65698248645208
        ],
        "S": 15.277517568803606,
        "SSE": 232935.73797897267,
        "AIC": 5452.762612859798,
        "order": 1,
        "stress_unit": "kPa"
      },
      "Veronda Westmann": {
        "parameters": [
          203.59694303695127,
          0.22590518232308845
        ],
        "S": 5.818548783199421,
        "SSE": 33753.94341264405,
        "AIC": 3523.0972523491805,
        "order": 2,
        "stress_unit": "kPa"
      },
      "Humphrey": {
        "parameters": [
          72.6616842515312,
          0.1749429688516756
        ],
        "S": 2.904962033639935,
        "SSE": 8413.4880036388,
        "AIC": 2133.8361327866487,
        "order": 2,
        "stress_unit": "kPa"
      }
    },
    "EF30_12_5T": {
      "Ogden_o1": {
        "parameters": [
          11.210557097224562,
          3.4768689680057427
        ],
        "S": 1.9288600628999104,
        "SSE": 3709.339638823496,
        "AIC": 1314.8538658500854,
        "order": 1,
        "stress_unit": "kPa"
      },
      "Ogden_o2": {
        "parameters": [
          16.754566271069127,
          -0.025044717267371206,
          2.3582837429812713,
          -6.001038708567893
        ],
        "S": 1.1671171233193103,
        "SSE": 1355.3515676474165,
        "AIC": 312.0608801962529,
        "order": 2,
        "stress_unit": "kPa"
      },
      "Ogden_o3": {
        "parameters": [
          9.93737941284799,
          0.029711524575517526,
          7.0590457672562295,
          2.3166594922357464,
          11.74738518625237,
          2.3167536094288668
        ],
        "S": 1.1625780610161522,
        "SSE": 1342.1266337203838,
        "AIC": 306.2553960353754,
        "order": 3,
        "stress_unit": "kPa"
      },
      "Yeoh_o1": {
        "parameters": [
          11.539308522005632
        ],
        "S": 7.038789623757277,
        "SSE": 49445.47024877809,
        "AIC": 3902.870451219314,
        "order": 1,
        "stress_unit": "kPa"
      },
      "Yeoh_o2": {
        "parameters": [
          8.779928116790932,
          0.6761995780503662
        ],
        "S": 2.3082446491529076,
        "SSE": 5312.009380262001,
        "AIC": 1673.970178035149,
        "order": 2,
        "stress_unit": "kPa"
      },
      "Yeoh_o3": {
        "parameters": [
          10.256613189361312,
          -0.32698403670763027,
          0.18350698005065155
        ],
        "S": 0.9033677308324426,
        "SSE": 812.8089640809189,
        "AIC": -201.25917357587176,
        "order": 3,
        "stress_unit": "kPa"
      },
      "Mooney Rivlin_o1": {
        "parameters": [
          5.759623728739414,
          2.3845052900048813
        ],
        "S": 2.610709716971144,
        "SSE": 6795.357810608688,
        "AIC": 1920.2397041429504,
        "order": 1,
        "stress_unit": "kPa"
      },
      "Mooney Rivlin_o2": {
        "parameters": [
          31.890403262156116,
          -17.950272682183055,
          5.674903441168077
        ],
        "S": 0.3570501494421248,
        "SSE": 126.97486997977711,
        "AIC": -2057.766086278207,
        "order": 2,
        "stress_unit": "kPa"
      },
      "Neo Hookean": {
        "parameters": [
          23.07861704495893
        ],
        "S": 7.038789623757277,
        "SSE": 49445.47024877808,
        "AIC": 3902.8704512193135,
        "order": 1,
        "stress_unit": "kPa"
      },
      "Veronda Westmann": {
        "parameters": [
          148.08398380989098,
          0.21529437806117255
        ],
        "S": 3.8949139329523232,
        "SSE": 15124.843481470816,
        "AIC": 2720.3386555308525,
        "order": 2,
        "stress_unit": "kPa"
      },
      "Humphrey": {
        "parameters": [
          72.18700678478176,
          0.12364711016307804
        ],
        "S": 2.0227918221581427,
        "SSE": 4079.41169552249,
        "AIC": 1409.9527857454655,
        "order": 2,
        "stress_unit": "kPa"
      }
    },
    "EF30_25T": {
      "Ogden_o1": {
        "parameters": [
          7.456133903813111,
          3.9272202261077394
        ],
        "S": 1.2698285046729143,
        "SSE": 1607.6270379860098,
        "AIC": 478.75920230318417,
        "order": 1,
        "stress_unit": "kPa"
      },
      "Ogden_o2": {
        "parameters": [
          10.406808505568632,
          -0.05275959782533306,
          2.8495434533602113,
          -5.249461935879127
        ],
        "S": 0.7306294043681737,
        "SSE": 531.1502298947553,
        "AIC": -624.7103789316667,
        "order": 2,
        "stress_unit": "kPa"
      },
      "Ogden_o3": {
        "parameters": [
          7.767365859291717,
          2.9856334328342538,
          0.08186000953411976,
          2.718453430237661,
          2.718461436186816,
          9.9009261573142
        ],
        "S": 0.7198960137478105,
        "SSE": 514.6225187157178,
        "AIC": -652.3216204422536,
        "order": 3,
        "stress_unit": "kPa"
      },
      "Yeoh_o1": {
        "parameters": [
          9.435852599006722
        ],
        "S": 7.633990029029989,
        "SSE": 58161.248155802634,
        "AIC": 4065.219293720616,
        "order": 1,
        "stress_unit": "kPa"
      },
      "Yeoh_o2": {
        "parameters": [
          6.346660243545106,
          0.7570245476679873
        ],
        "S": 1.690021757074391,
        "SSE": 2847.605018766657,
        "AIC": 1050.4782967009573,
        "order": 2,
        "stress_unit": "kPa"
      },
      "Yeoh_o3": {
        "parameters": [
          7.43129850630848,
          0.02017439933397001,
          0.1347885488239311
        ],
        "S": 0.6495941851241317,
        "SSE": 420.28471492569633,
        "AIC": -860.8229046899502,
        "order": 3,
        "stress_unit": "kPa"
      },
      "Mooney Rivlin_o1": {
        "parameters": [
          2.9285283997624147,
          2.6847098074566684
        ],
        "S": 2.0270610835402523,
        "SSE": 4096.6497064941705,
        "AIC": 1414.1694949079774,
        "order": 1,
        "stress_unit": "kPa"
      },
      "Mooney Rivlin_o2": {
        "parameters": [
          23.102990612948602,
          -13.014911631641427,
          4.381355027928842
        ],
        "S": 0.3497540289141016,
        "SSE": 121.83856921867965,
        "AIC": -2099.058313580731,
        "order": 2,
        "stress_unit": "kPa"
      },
      "Neo Hookean": {
        "parameters": [
          18.871705197449362
        ],
        "S": 7.633990029029989,
        "SSE": 58161.248155802634,
        "AIC": 4065.219293720616,
        "order": 1,
        "stress_unit": "kPa"
      },
      "Veronda Westmann": {
        "parameters": [
          105.93346748440239,
          0.22507225130566666
        ],
        "S": 3.298721637235539,
        "SSE": 10848.919746646017,
        "AIC": 2388.0655125086873,
        "order": 2,
        "stress_unit": "kPa"
      },
      "Humphrey": {
        "parameters": [
          38.9153047383954,
          0.1699710840317278
        ],
        "S": 1.263569607493165,
        "SSE": 1591.8183285214902,
        "AIC": 468.87696566023044,
        "order": 2,
        "stress_unit": "kPa"
      }
    },
    "EF30_37_5T": {
      "Ogden_o1": {
        "parameters": [
          5.8748703292632145,
          3.642132461280191
        ],
        "S": 0.9607618281705054,
        "SSE": 920.2941005981231,
        "AIC": -79.06198546090017,
        "order": 1,
        "stress_unit": "kPa"
      },
      "Ogden_o2": {
        "parameters": [
          8.76918027101583,
          0.029243512287477492,
          2.4558068385079994,
          10.88299933456089
        ],
        "S": 0.5248498377957854,
        "SSE": 274.09001547309094,
        "AIC": -1286.2987029217172,
        "order": 2,
        "stress_unit": "kPa"
      },
      "Ogden_o3": {
        "parameters": [
          213.40920042903255,
          -0.0368643124798646,
          142.34534031863768,
          0.0001898560551693681,
          -5.510585366643349,
          0.12872520819468908
        ],
        "S": 0.7977802010518289,
        "SSE": 631.9980764459644,
        "AIC": -446.86892843806896,
        "order": 3,
        "stress_unit": "kPa"
      },
