Repository: abubakardawood/tissue-phantom-material-database

# Tissue Phantom Materials Database

Open-access database of silicone tissue phantoms for modelling the mechanical behaviour of human soft tissues, including compression-derived hyperelastic material parameters, model selection guidance, and an inverse design framework.

## Overview

This repository provides a comprehensive, open-access dataset of soft silicone phantoms and accompanying analysis code for modelling the mechanical behaviour of human soft tissues under compressive loading.

The database comprises nineteen silicone phantoms fabricated from three EcoFlex families (00-10, 00-30, and 00-50) with systematically varied thinner concentrations, spanning an elastic modulus range of 6.19 to 158.80 kPa. This range covers the stiffness of a wide variety of healthy and pathological human soft tissues, including adipose, liver, kidney, prostate, lung, cardiac muscle, and skeletal muscle.

Each phantom was characterised through ten repeated uniaxial compression tests. Both engineering and true stress-strain responses were used to estimate parameters for six hyperelastic material models: Neo-Hookean, Mooney-Rivlin, Yeoh, Ogden, Veronda-Westmann, and Humphrey. 
The resulting dataset provides validated hyperelastic material model parameters, raw experimental data, and model performance metrics (Standard Error and Akaike Information Criterion) to support reproducible biomechanical simulation, surgical training, and medical device evaluation.

## Repository Contents

- Raw compression stress-strain data (engineering and true) for all nineteen phantoms, each across ten repeated tests
- Inverse design framework web application mapping a target elastic modulus to a validated phantom fabrication recipe
- Organ-to-phantom browsing web applications for stiffness matching

## Web Applications

Two browser-based tools are hosted on GitHub Pages and require no installation:

**Inverse Design Tool:**  
Enter a target elastic modulus and receive a validated phantom fabrication recipe with component masses calculated for your mould volume.  
Available at: https://abubakardawood.github.io/tissue-phantom-material-database/inverse-design.html

**Organ Browser:**  
Select a tissue from an anatomical diagram to view its literature stiffness range, matching phantoms, and hyperelastic model parameters (for engineering and true data).  
Available at: https://abubakardawood.github.io/tissue-phantom-material-database/organ-browser.html

## Citation

If you use this dataset or code in your work, please cite the associated publication:

> Dawood, A.B., Zhang, Z., Osman, D., Suulker, C., Abdulali, A., Angelmahr, M., Althoefer, K. (2026). Hyperelastic Characterisation of Silicone Tissue Phantoms: A Parametric Database with Model Selection and Inverse Design Framework.

A `CITATION.cff` file is also provided for automated citation tools.

File: docs/index.html
Tissue Phantom Material Database

Tissue Phantom Material Database / QMUL

☀ Light
  ☾ Dark

Open-access dataset

  Silicone Tissue Phantom
Material Database

  Compression-derived mechanical characterisation of 19 silicone phantoms spanning 6.19–158.80 kPa, with hyperelastic model parameters, model selection guidance, and browser-based design tools.

19

  Phantom formulations

3

  Ecoflex families

6

  Hyperelastic models

11

  Organs mapped

Web applications

🔬
  Inverse Design Tool

  Enter a target Young's modulus and receive a validated Ecoflex fabrication recipe with component masses for your mould volume.

  Open tool

🫀
  Organ Browser

  Select a tissue from an anatomical diagram to view its literature stiffness range, matching phantoms, and hyperelastic model parameters.

  Open tool

About

This database provides open-access mechanical characterisation data for soft silicone tissue phantoms fabricated from Ecoflex 00-10, 00-30, and 00-50 with systematically varied Silicone Thinner concentrations. The phantom elastic modulus range of 6.19–158.80 kPa encompasses the stiffness of a wide variety of healthy and pathological human soft tissues.

  Each phantom was characterised through ten repeated uniaxial compression tests. Engineering and true stress–strain responses were used to fit six hyperelastic material models: Neo-Hookean, Mooney-Rivlin, Yeoh, Ogden, Veronda-Westmann, and Humphrey. Model selection is guided by the Akaike Information Criterion (AIC) and standard error (S).

  The dataset supports reproducible biomechanical simulation, surgical training system development, and medical device evaluation where tissue-mimicking materials are required.

Citation

If you use this dataset or tools, please cite

  Dawood, A.B., Zhang, Z., Suulker, C., Osman, D., Abdulali, A., Angelmahr, M., Althoefer, K. (2026). Hyperelastic Characterisation of Silicone Tissue Phantoms: A Parametric Database with Model Selection and Inverse Design Framework.

Licences

⚖ Code — MIT License

  📊 Data — CC BY 4.0

Acknowledgements

This work was carried out under the PALPABLE project, funded by UK Research and Innovation (UKRI) through the UK government's Horizon Europe funding guarantee (grant N°101092518) and funded by the European Union. This work is also supported by ERC grant EndoTheranostics (101118626), funded by the European Union.

Queen Mary University of London — GitHub Repository

  a.dawood@qmul.ac.uk

File: docs/inverse-design.html
Inverse Design — Silicone Tissue Phantoms

Inverse Design — Silicone Tissue Phantoms

  Enter a target Young's modulus to receive a validated Ecoflex fabrication recipe and mass breakdown.

Target stiffness

Young's modulus (kPa)

Ecoflex family (overlap — choose one)

Mould volume calculator
  new

Mould volume (mm³)

1 mL = 1,000 mm³. A 10% overpour is automatically added to account for mould fill losses and material left in the mixing cup.

ⓘ
  
  Effect of thinner on cure time.
  Silicone Thinner prolongs both pot life and cure time in proportion to the amount added.
  The values shown in the material reference below are for the base silicone with no thinner.
  Allow additional cure time when high thinner concentrations are used, and verify cure by touch before demoulding.

Material reference

Select a family to see properties.

Modulus vs thinner concentration

Ecoflex 00-10
  Ecoflex 00-30
  Ecoflex 00-50
  Measured ± SD
  Target

Interactive chart showing modulus vs thinner concentration.

Error bars show ± 1 SD across 10 repeated compression tests per phantom. Curves are PCHIP interpolants; no extrapolation is performed.

File: docs/organ-browser.html
Organ Browser — Phantom Material Database

Organ Browser — Phantom Material Database

  Select an organ to view its literature stiffness range and matching phantom compositions.

☀ Light
  ☾ Dark

Select an organ

Click an organ to explore tissue stiffness data

  and matching phantom compositions

File: docs/organ_browser.html
Organ Browser — Phantom Material Database

Organ Browser — Phantom Material Database

  Select an organ to view its literature stiffness range and matching phantom compositions.

☀ Light
  ☾ Dark

Select an organ

Click an organ to explore tissue stiffness data

  and matching phantom compositions
